Repository: breadbread1984/info_extraction

# Introduction

this project is to provide a tool to extract data item from patent materials

# Usage

## Extract

```shell
python3 main.py --input_dir <path/to/directory/of/patents> --method (stuff|map_reduce|refine|map_rerank) [--output_json <path/to/output/json>]
```

File: datasets/electrolyte_trainset.json (part 1 of 10)
{"message": [{"role": "Given a text from a patent describing how an electrolyte is synthesised, please extract information according to the following instructions. if the text specifies the proportion of the elements of the electrolyte (through ICP reading or chemical formula of the electrolyte), extract element proportion in a dict format whose keys are the elements in chemical formula and values are their corresponding proportions. if the proportion of the elements are not present in the text, just return string none."}, {"user": "assistant\nThe original text of the first example is:\n\nStep 102 provides a metallorganic compound of metal (Me) and a material that may be carbon (C), sulfur (S), nitrogen (N), oxygen (O), or combinations of the above-listed materials, expressed as MeXCYNZSXXOYY.\n\nwhere Me is a metal, such as tin (Sn), antimony (Sb), lead (Pb), combinations of the above-listed metals, or a metal alloy. A metal alloy is defined as Sn, Sb, or Pb (or a combination of these metals) combined with another, unmentioned metal.\n\nThe variables listed above are defined as follows:\n\nX is greater than 0; Y is greater than 0; Z is greater than or equal to 0; xx is greater than or equal to 0; and, YY is greater than or equal to 0;\n\nIn one aspect, Step 102 provides a plurality of metallorganic compounds with independent definitions of Me, X, Y, Z, XX, and YY."}, {"assistant": "none"}]}
{"message": [{"role": "Given a text from a patent describing how an electrolyte is synthesised, please extract information according to the following instructions. if the text specifies the proportion of the elements of the electrolyte (through ICP reading or chemical formula of the electrolyte), extract element proportion in a dict format whose keys are the elements in chemical formula and values are their corresponding proportions. if the proportion of the elements are not present in the text, just return string none."}, {"user": "assistant\nThe original text of the first example is as follows:\n\n---\n\n**Example 1**\n\nAs starting materials, lithium sulfide (Li2S, manufactured by Nippon Kagaku Kogyo Co., Ltd.), diphosphorus pentasulfide (P2S5, manufactured by Aldrich) and red phosphorus (P, manufactured by High Purity Chemical Laboratory) were weighed at the ratio shown in Table 1. The mixed raw material composition was placed in a carbon-coated quartz tube and vacuum sealed. The pressure of the vacuum sealed quartz tube was about 30 Pa. Next, the quartz tube was placed in a firing furnace, heated from room temperature to 550 °C. over 6 hours, maintained at 550 °C. for 8 hours, and then gradually cooled to room temperature. As a result, Sample A was obtained.\n\nNext, the obtained powder of Sample A was pulverized using a vibration mill. TI-100 manufactured by CM Science Co., Ltd. was used for the vibration mill. Specifically, 2 g of the sample A obtained by the above method and an alumina vibrator (φ36.3 mm, height 48.9 mm) are placed in a 10 mL zirconia pot and treated at a rotational speed of 1440 rpm for 30 minutes. Went. Thereafter, the obtained powder was placed in a carbon-coated quartz tube and vacuum-sealed. The pressure of the vacuum sealed quartz tube was about 30 Pa. Next, the quartz tube was placed in a baking furnace, heated from room temperature to 950 °C. over 2 hours, maintained at 950 °C. for 1 hour, and then the quartz tube was put into ice water and rapidly cooled. Thereby, a sulfide solid electrolyte material having a composition of Li3.75P0.93S4 (x = 0.07, y = 0.2, Li/P = 4.03) was obtained.\n\n---\n\nThis example demonstrates the production of a sulfide solid electrolyte material with a specific composition through a series of steps involving heating, vacuum sealing, and rapid cooling, followed by further milling and heat treatment to achieve the desired properties."}, {"assistant": "{\"Li\": \"0.43\", \"P\": \"0.11\", \"S\": \"0.46\"}"}]}
{"message": [{"role": "Given a text from a patent describing how an electrolyte is synthesised, please extract information according to the following instructions. if the text specifies the proportion of the elements of the electrolyte (through ICP reading or chemical formula of the electrolyte), extract element proportion in a dict format whose keys are the elements in chemical formula and values are their corresponding proportions. if the proportion of the elements are not present in the text, just return string none."}, {"user": "assistant\nAiming at the defects of the prior art, the invention provides a compound crystal and a preparation method thereof, a solid electrolyte material and a solid lithium battery.\n\nIn a first aspect, the present invention provides a compound crystal having a composition formula of LiaYbX3+aWherein a is more than or equal to 1.5 and less than or equal to 4.5, and X is at least one of F, Cl, Br and I;\n\nin an X-ray diffraction measurement using CuK α rays, characteristic diffraction peaks were found at positions of 17.3 ° ± 0.5 ° 2 θ, 21.7 ° ± 0.5 ° 2 θ, 23.6 ° ± 0.5 ° 2 θ, and 36.7 ° ± 0.5 ° 2 θ.\n\nThe inventors are on LiaYbX3+a(1.5. ltoreq. a.ltoreq.4.5, X is at least one of F, Cl, Br, I) surprisingly, by adjusting the conditions during the preparation, a new crystalline form of the compound having characteristic diffraction peaks at the positions of 17.3 ° ± 0.5 °, 21.7 ° ± 0.5 °, 23.6 ° ± 0.5 ° and 36.7 ° ± 0.5 ° in X-ray diffraction measurement using CuK α rays was found. The new crystal form makes the room temperature ionic conductivity of the Yb-based compound higher than 0.5 multiplied by 10-3S cm-1And with commercial ones such as LiCoO2The Ni-Co-Mn ternary material and other layered oxide cathode materials are compatible and can be used as a solid electrolyte material with excellent performance.\n\nFurther, in an X-ray diffraction assay using CuK α rays, the compound crystal also has characteristic diffraction peaks at positions of 2 θ ═ 15.9 ° ± 0.5 °, 28.6 ° ± 0.5 °, 31.5 ° ± 0.5 °, 33.8 ° ± 0.5 °, 41.0 ° ± 0.5 °, 49.0 ° ± 0.5 °, 61.6 ° ± 0.5 °.\n\nPreferably, X is at least one of F, Cl and Br. For example, the compound may have a crystal composition formula of Li1.5YbF4.5Or Li2.5YbCl5.5Or Li3YbCl6Or Li3YbF1.2Cl4.8Or Li3YbCl3.5Br2.5Or Li4YbBr7And the like.\n\nFurther preferably, X is Cl.\n\nPreferably, a is 3.\n\nIn the above compound crystal of the present invention, from Yb3+And X-The formed Yb-X octahedrons are in hexagonal close packing arrangement, the symmetry of the crystal structure is P-3m1, and the crystal belongs to a trigonal system. The crystal structure is different from the prior literature reports that the crystal structure belongs to an orthorhombic system and has Pnma symmetry Li3YbCl6Crystal structure of the material (z. anorg. allg. chem.,1997,623(7), 1067). The discovery of crystals of the above-mentioned compound expands Li having a stable octahedral configuration3MX6The composition, structure and performance boundary of the system material promotes the further industrialized development of the high-safety all-solid-state lithium secondary battery.\n\nIn a preferred embodiment of the present invention, X is Cl, and a ═ 3, i.e., Li is the compound composition formula3YbCl6Having an X-ray powder diffraction pattern substantially as shown in figure 1.\n\nIn a second aspect, the present invention provides a method for producing the above compound crystal, comprising:\n\nweighing anhydrous YbX according to the proportion of the target composition3And LiX raw materials are uniformly mixed, and are heated to more than 400 ℃ under the condition of vacuum or inert atmosphere for solid-phase sintering.\n\nFor example, when the target composition is Li3YbCl6When the raw material is YbCl with the molar ratio of 1:33And LiCl.\n\nAfter being mixed evenly, the mixture can be placed in a sealed quartz tube for vacuumizing or introducing inert gas.\n\nWhen sintering is performed, the sintering is preferably performed at 400 to 650 ℃ for 4 to 18 hours.\n\nAnd after sintering, cooling, grinding and crushing.\n\nDue to no water YbX3LiX and LiaYbX3+aThe target products are easy to absorb moisture, and the weighing, mixing, grinding and crushing operations are performed in the preparation processPreferably under dry conditions, and if necessary in a water-and oxygen-free glove box.\n\nIn a third aspect, the present invention provides a solid electrolyte material comprising a compound crystal of any one of the above new crystal forms.\n\nIn a preferred embodiment of the present invention, the solid electrolyte material further contains a hetero crystal phase having a crystal structure different from that of the compound crystal, the hetero crystal phase being interposed between the crystal phases of the compound crystal.\n\nOn the basis of any one of the above embodiments, the solid electrolyte material further includes an amorphous phase interposed between crystal phases of the compound crystals.\n\nIn a fourth aspect, the present invention provides a solid lithium battery including a positive electrode active material layer, a negative electrode active material layer, and a solid electrolyte layer formed between the positive electrode active material layer and the negative electrode active material layer;\n\nat least one of the positive electrode active material layer, the negative electrode active material layer, and the solid electrolyte layer contains any one of the solid electrolyte materials described above.\n\nFurther, the solid-state lithium battery is an all-solid-state lithium secondary battery, and has high chemical stability and electrochemical stability."}, {"assistant": "none"}]}
{"message": [{"role": "Given a text from a patent describing how an electrolyte is synthesised, please extract information according to the following instructions. if the text specifies the proportion of the elements of the electrolyte (through ICP reading or chemical formula of the electrolyte), extract element proportion in a dict format whose keys are the elements in chemical formula and values are their corresponding proportions. if the proportion of the elements are not present in the text, just return string none."}, {"user": "assistant\nBased on the description in the patent text, the original text of the first example for producing the sulfide-type compound particles is:\n\n\"In order to allow a compound having an argyrodite-type crystal structure to have a composition of Li5.4PS4.4Cl0.8Br0.8, a lithium sulfide (Li2S) powder, a diphosphorus pentasulfide (P2S5) powder, a lithium chloride (LiCl) powder, and a lithium bromide (LiBr) powder were each weighed so as to be 5 g in the total amount, and pulverized and mixed in a ball mill for 15 hours. Then, 0.26 g of an elemental sulfur powder (α-sulfur, impurity content: 0.5% by mass, melting point: 112.8° C., boiling point: 444.6° C.), which represented 5 wt % of the total mixing powders, was added, and mixing was conducted in a mortar to obtain a mixed powder.\"\n\nThis example describes the process of mixing lithium sulfide, diphosphorus pentasulfide, lithium chloride, and lithium bromide powders, adding 5 wt% elemental sulfur powder, and then mixing them in a mortar to produce the sulfide-type compound particles."}, {"assistant": "none"}]}
{"message": [{"role": "Given a text from a patent describing how an electrolyte is synthesised, please extract information according to the following instructions. if the text specifies the proportion of the elements of the electrolyte (through ICP reading or chemical formula of the electrolyte), extract element proportion in a dict format whose keys are the elements in chemical formula and values are their corresponding proportions. if the proportion of the elements are not present in the text, just return string none."}, {"user": "assistant\nThe original text of the first example is:\n\nExample 1\nHereinafter, a method of synthesizing and evaluating a solid electrolyte in the present example will be described.\n\n[Preparation of solid electrolyte material] Raw material powder LiBr, YBr3, LiCl, and YCl3 in molar ratio of Li: Y: Br: Cl = in a glove box maintained in a dry / low oxygen atmosphere with a dew point of −90 ° C. or less and an oxygen value of 5 ppm or less. It weighed so that it might be set to 3: 1: 6-x: x. These were ground and mixed in a mortar. Thereafter, milling was performed at 600 rpm for 25 hours using a planetary ball mill.\n\n[Further, the value of x in this example is x = 0.5, 1, 2, 3 and 3.5, and Example 1-1, Example 1-2, Example 1-3, and Example, respectively. 1-4, it is set as Example 1-5.]\n\nThus, a powder of Li3YBr6-xClx which is a solid electrolyte material of Example 1 was obtained.\n\n[Structural evaluation of solid electrolyte material] The synthesized solid electrolyte material was evaluated using X-ray Diffraction (XRD) in an environment where it was kept in a dry atmosphere with a dew point value of -40 ° C. or less. For the X-ray source, Cu-Kα ray was used. That is, X-ray diffraction was measured by the θ-2θ method using Cu-Kα rays (wavelengths of 1.5405 Å (ie, 0.15405 nm) and 1.5444 Å (ie, 0.15444 nm)) as X-rays.. As a result, similar peak patterns were obtained in all of the materials synthesized as Examples 1-1 to 1-5. The XRD peak pattern of Example 1-4, that is, Li3YBr3Cl3 as a typical XRD peak pattern of the present Example 1 is shown in Figure.\n\n[Evaluation of lithium ion conductivity] The ion conductivity of the solid electrolyte material of Example 1 measured at 22 ° C. was as shown in Table 1 below.\n\n[Phase transition evaluation] The measurement method of the temperature dependence of ion conductivity is demonstrated below. In the method of measurement, the solid electrolyte material of Examples 1-1 to 1-5 was inserted in an equivalent amount of 700 μm in the insulating outer cylinder. This was pressure-molded at a pressure of 40 MPa to obtain a solid electrolyte layer. Next, aluminum electrodes corresponding to a thickness of 50 μm were laminated on the upper and lower surfaces of the solid electrolyte layer. The laminate was produced by pressure-molding this at a pressure of 360 MPa. Next, stainless steel current collectors were disposed above and below the laminate, and current collection leads were attached to the current collectors. Finally, using an insulating ferrule, the inside of the insulating outer cylinder was shut off from the atmosphere and sealed. The test body containing the material of the present example obtained by the above method was placed in a thermostat, and the temperature dependency of the conductivity was measured in the temperature raising process and the temperature lowering process.\n\n[Composition evaluation] The composition of the solid electrolyte material of Example 1 was evaluated using ICP (Inductive Coupled Plasma) emission spectroscopy. As a result, in any of Examples 1-1 to 1-5, the deviation from the preparation composition of Li/Y was within 3%. As a result, it can be considered that the feed composition by the planetary ball mill and the composition of the solid electrolyte material described in the example are almost the same."}, {"assistant": "none"}]}
{"message": [{"role": "Given a text from a patent describing how an electrolyte is synthesised, please extract information according to the following instructions. if the text specifies the proportion of the elements of the electrolyte (through ICP reading or chemical formula of the electrolyte), extract element proportion in a dict format whose keys are the elements in chemical formula and values are their corresponding proportions. if the proportion of the elements are not present in the text, just return string none."}, {"user": "assistant\nThe original text of the first example is:\n\n(Comparative Example 1)  \nAs raw materials for the solid electrolyte, Li2S (manufactured by Mitsuwa Chemical Industry Co., Ltd.), P2S5 (manufactured by Aldrich Co.), and LiCl (manufactured by Kojundo Chemical Co., Ltd.) were used as Li5.4PS4.4Cl1.6. A total of 2 g was weighed to obtain the composition. That is, in the composition of the obtained solid electrolyte, the amount of Li element replaced by Na element (monovalent metal element M having a smaller ionization tendency than Li element) is 0. The raw material was put into a 45 mL ZrO2 pot together with a φ5 mm ZrO2 ball and 4 g of heptane to obtain a mixture. The precursor powder was obtained by milling the mixture at 500 rpm for 20 hours. The obtained precursor (500 mg) was pelletized, placed in a quartz tube, and vacuum-sealed. After firing the precursor at 350 °C. for 3 hours, the pellets were crushed in a mortar to obtain a powder sample of the solid electrolyte."}, {"assistant": "{\"Li\": \"0.44\", \"P\": \"0.08\", \"Cl\": \"0.13\", \"S\": \"0.35\"}"}]}
{"message": [{"role": "Given a text from a patent describing how an electrolyte is synthesised, please extract information according to the following instructions. if the text specifies the proportion of the elements of the electrolyte (through ICP reading or chemical formula of the electrolyte), extract element proportion in a dict format whose keys are the elements in chemical formula and values are their corresponding proportions. if the proportion of the elements are not present in the text, just return string none."}, {"user": "assistant\nThe original text describes the synthesis of several sodium transition metal compounds suitable for use as cathode materials in sodium ion batteries. Specifically, it details the synthesis of:\n\n1. Sodium Vanadyl Phosphate Fluoride (NaVPO4F) using vanadyl phosphate (VPO4) and sodium fluoride (NaF).\n\n2. Sodium Vanadyl Phosphate (NaVPO4) using vanadyl phosphate (VPO4) and sodium fluoride (NaF).\n\n3. Sodium Vanadyl Phosphate with varying sodium to vanadium ratios (NaXVPO4X) using vanadyl phosphate (VPO4) and sodium fluoride (NaF) with excess sodium fluoride.\n\n4. Sodium Vanadyl Phosphate using ammonium metavanadate, phosphoric acid, and sodium carbonate.\n\n5. Sodium Vanadyl Phosphate using sodium carbonate, ferric oxide, ammonium dihydrogen phosphate, and carbon.\n\n6. Sodium Vanadyl Phosphate using sodium phosphate, ferric oxide, ammonium dihydrogen phosphate, and carbon.\n\n7. Sodium Vanadyl Phosphate using sodium carbonate, cobalt carbonate, ammonium dihydrogen phosphate, and carbon.\n\n8. Sodium Vanadyl Phosphate using sodium carbonate, iron carbonate, ammonium dihydrogen phosphate, magnesium hydroxide, and carbon.\n\n9. Sodium Cobalt Phosphate using sodium carbonate, cobalt carbonate, ammonium dihydrogen phosphate, and carbon.\n\n10. Sodium Iron Phosphate using sodium carbonate, iron carbonate, ammonium dihydrogen phosphate, and carbon.\n\n11. Sodium Iron Phosphate using sodium phosphate, ferric oxide, ammonium dihydrogen phosphate, and magnesium hydroxide and carbon.\n\n12. Sodium Vanadyl Phosphate using sodium carbonate, vanadyl oxide, ammonium dihydrogen phosphate, and carbon.\n\n13. Sodium Vanadyl Phosphate using sodium carbonate, vanadyl oxide, ammonium dihydrogen phosphate, and magnesium hydroxide and carbon.\n\n14. Sodium Ferric Phosphate using sodium carbonate, ferric oxide, ammonium dihydrogen phosphate, and carbon.\n\n15. Sodium Vanadyl Phosphate using sodium carbonate, vanadyl oxide, ammonium dihydrogen phosphate, and magnesium hydroxide and carbon.\n\nThese compounds are synthesized using various combinations of starting materials such as vanadyl oxide, ferric oxide, cobalt carbonate, iron carbonate, sodium carbonate, sodium phosphate, ammonium dihydrogen phosphate, and magnesium hydroxide, along with carbon as a reducing agent. The resulting materials are characterized by X-ray diffraction patterns and are found to reversibly cycle sodium ions between the cathode and anode in sodium ion batteries."}, {"assistant": "none"}]}
{"message": [{"role": "Given a text from a patent describing how an electrolyte is synthesised, please extract information according to the following instructions. if the text specifies the proportion of the elements of the electrolyte (through ICP reading or chemical formula of the electrolyte), extract element proportion in a dict format whose keys are the elements in chemical formula and values are their corresponding proportions. if the proportion of the elements are not present in the text, just return string none."}, {"user": "assistant\nThe original text of the first example is:\n\n(1) Production of Sulfide Solid Electrolyte\nA Li2S powder, a P2S5 powder, a LiCl powder, a LiBr powder and a MgS powder were weighed so that the composition would be Li4.8Mg0.6PS4.7Cl0.8Br0.8 and the total amount would be 5 g. To the mixture of these powders, heptane was added, and the mixture was pulverized and mixed for 10 hours using a wet pulverization mixing ball mill, and then dried in vacuum with a vacuum dryer to obtain a raw material powder. The resulting raw material powder was filled in a carbon container (40 mm×30 mm×20 mm, non-airtight) to a volume of 80 vol % and heated in a tubular electric furnace at 300° C. (product temperature) for 4 hours, and further heated at 500° C. (product temperature) for 4 hours while hydrogen sulfide gas (H2S) was circulated at 1.0 L/min to obtain a sintered product. The temperature rise and fall rate was 200° C/hour. The sintered product thus obtained was subjected to crude pulverization using a mortar, and heptane was added. The product was pulverized and mixed for 3 hours using a wet pulverization mixing ball mill, and then sized through a stainless sieve having a mesh size of 1 μm to obtain a powdery sulfide solid electrolyte. The additive element used in Example 1 is Mg (first ionization energy of Mg: 737.3 KJ/mol), and the molar ratio of the Mg content to the Li content is 0.125."}, {"assistant": "none"}]}
{"message": [{"role": "Given a text from a patent describing how an electrolyte is synthesised, please extract information according to the following instructions. if the text specifies the proportion of the elements of the electrolyte (through ICP reading or chemical formula of the electrolyte), extract element proportion in a dict format whose keys are the elements in chemical formula and values are their corresponding proportions. if the proportion of the elements are not present in the text, just return string none."}, {"user": "assistant\nThe original text of the first example is:\n\nUse lithium sulfide (Li₂S) and phosphoric sulfide (P₂S₅) as starting material. Their powder is weighed in argon atmosphere in a glove box, so that the mol ratio becomes Li₂S: P₂S₅ = 75: 25, and subsequently mixed in an agate mortar. Through doing this, the 1g material compositions are obtained. Subsequently, the 1g material compositions that obtain are put into a 45ml zirconia jar, and zirconia balls (Φ 10mm, 10 balls) are put into the jar and completed subsequently airtight sealing of the jar. The jar is installed in a planetary ball mill. Then, the turntable rotating speed with 370rpm is carried out mechanical lapping for 40 hours. Through doing this, the solid electrolyte material (75Li based on sulfide 2S·25P 2S 5 Glass) is obtained. Subsequently, cupric oxide (CuO) is added as an inhibitor to become 30% based on the solid electrolyte material of sulfide to what obtain, subsequently mixed in an agate mortar. Through doing this, the lithium ion conducting material is obtained.\n\nIn summary, the first example describes the synthesis of a lithium ion conducting material by mixing lithium sulfide and phosphoric sulfide in a specific molar ratio, followed by mechanical lapping, and then adding cupric oxide as an inhibitor."}, {"assistant": "none"}]}
{"message": [{"role": "Given a text from a patent describing how an electrolyte is synthesised, please extract information according to the following instructions. if the text specifies the proportion of the elements of the electrolyte (through ICP reading or chemical formula of the electrolyte), extract element proportion in a dict format whose keys are the elements in chemical formula and values are their corresponding proportions. if the proportion of the elements are not present in the text, just return string none."}, {"user": "assistant\nThe original text of the first example is as follows:\n\n(preparation of Positive electrode mixture)\nPreparing elemental sulfur (positive electrode active material, high purity chemical product), P2S5 (sulfide) and VGCF (conductive aid). These were weighed so as to be in the weight ratios shown in table 1, and the respective raw materials were mixed and stirred for 15 minutes in an agate mortar to obtain a raw material mixture. The obtained raw material mixture was charged into a container (45cc, ZrO) of a planetary ball mill 2 Preparation), then adding ZrO The ball (4 m, 96g) completely sealed the container. The vessel was mounted on a planetary ball mill (P7, manufactured by Fritsch), and mechanical polishing was repeated for a total of 48 hours by repeating a cycle of mechanical polishing for 1 hour (chassis rotation speed 510rpm), stopping for 15 minutes, reverse mechanical polishing for 1 hour (chassis rotation speed 510rpm), and stopping for 15 minutes. Thus, a positive electrode mixture was obtained.\n\nThis example describes the preparation of a positive electrode mixture for an all-solid-state battery. Elemental sulfur, P2S5, and VGCF are weighed in specific proportions, mixed, and then mechanically polished using a planetary ball mill to achieve a desired level of amorphosity. The resulting mixture is the positive electrode mixture used in the all-solid-state battery."}, {"assistant": "none"}]}
{"message": [{"role": "Given a text from a patent describing how an electrolyte is synthesised, please extract information according to the following instructions. if the text specifies the proportion of the elements of the electrolyte (through ICP reading or chemical formula of the electrolyte), extract element proportion in a dict format whose keys are the elements in chemical formula and values are their corresponding proportions. if the proportion of the elements are not present in the text, just return string none."}, {"user": "assistant\nThe original text of the first example is as follows:\n\n```\n(Example 1) 1. Synthesis of sulfide-based solid electrolyte Li 2 S (manufactured by Mitsuwa Chemical Industry Co., Ltd.), P 2 S 5 (manufactured by Aldrich Co., Ltd.), LiI (manufactured by Kojundo Chemical Co., Ltd.), LiBr (manufactured by Kojundo Chemical Co., Ltd.), LiBr (high (manufactured by Junjun Kagaku Co., Ltd.) were weighed so as to obtain a target composition, and these raw materials were put into a 45 mL ZrO 2 pot together with a Φ5 mm ZrO 2 ball. These raw materials were milled at 500 rpm for 20 hours to obtain sulfide glass powder. 500 mg of this sulfide glass powder was pelletized, placed in a quartz tube and vacuum-sealed. After firing the pellets at 200° C. for 3 hours, the pellets were pulverized in a mortar to obtain a sulfide-based solid electrolyte having a composition of 15LiBr·10LiI·75 (0.75Li 2 S·0.25P 2 S 5 ). A glass-ceramic powder was obtained.\n```"}, {"assistant": "{\"Li2S\": \"56.25%\", \"P2S5\": \"18.75%\", \"LiI\": \"10%\", \"LiBr\": \"15%\"}"}]}
{"message": [{"role": "Given a text from a patent describing how an electrolyte is synthesised, please extract information according to the following instructions. if the text specifies the proportion of the elements of the electrolyte (through ICP reading or chemical formula of the electrolyte), extract element proportion in a dict format whose keys are the elements in chemical formula and values are their corresponding proportions. if the proportion of the elements are not present in the text, just return string none."}, {"user": "assistant\nThe original text of the first example for producing the positive electrode active material for a sodium ion battery is as follows:\n\n(Positive electrode active material for sodium ion secondary battery) The positive electrode active material for a sodium ion secondary battery of the present invention is Na 2O 8 to 55%, NiO 10 to 70%, CrO + FeO + MnO + CoO 0 to 60%, P 2 O 5 + SiO 2 + B 2 O 3 in mol% in terms of oxide. It is characterized by containing 15 to 70% of O 3 and an amorphous phase. The reason for limiting each component in this way will be described below. In the following description of the content of each component, \"%\" means \"mol%\" unless otherwise specified.\n\nNa 2 O is a source of sodium ions that move between the positive electrode active material and the negative electrode active material during charging and discharging. The content of Na 2 O is 8 to 55%, preferably 15 to 45%, particularly preferably 25 to 35%. If the amount of Na 2 O is too small, the amount of sodium ions that contribute to occlusion and release is small, and the discharge capacity tends to decrease. On the other hand, if the amount of Na 2 O is too large, different kinds of crystals such as Na 3 PO 4 that do not contribute to charging / discharging tend to precipitate, so that the discharge capacity tends to decrease.\n\nNiO acts as a driving force for occlusion and release of sodium ions by causing a redox reaction by changing the valence of Ni ions during charging and discharging. The content of NiO is 10 to 70%, preferably 15 to 60%, 20 to 55%, 23 to 50%, 25 to 40%, and particularly preferably 26 to 36%. If the amount of NiO is too small, the redox reaction associated with charging and discharging is less likely to occur, and the amount of sodium ions occluded and released is reduced, so that the discharge capacity tends to decrease. On the other hand, if the amount of NiO is too large, different kinds of crystals tend to precipitate and the discharge capacity tends to decrease.\n\nSimilar to NiO, CrO, FeO, MnO and CoO act as a driving force for the absorption and release of sodium ions by causing a redox reaction by changing the valences of these transition metal element ions during charging and discharging..."}, {"assistant": "none"}]}
{"message": [{"role": "Given a text from a patent describing how an electrolyte is synthesised, please extract information according to the following instructions. if the text specifies the proportion of the elements of the electrolyte (through ICP reading or chemical formula of the electrolyte), extract element proportion in a dict format whose keys are the elements in chemical formula and values are their corresponding proportions. if the proportion of the elements are not present in the text, just return string none."}, {"user": "assistant\nThe original text of the first example is:\n\n(Example 1)\n\n(Synthesis of ion conductive material)\n\nLithium sulfide (Li 2 S), sodium sulfite (P 2 S 5 ), and germanium sulfide (GeS 2 ) were used as starting materials. These powders were mixed with 0.7769 g of Li 2 S, 0.8673 g of P 2 S 5 and 0.3558 g of GeS 2 in a glove box under an argon atmosphere to obtain a raw material composition. Next, the raw material composition was molded into pellets, and the obtained pellets were placed in a carbon-coated quartz tube and vacuum-filled. The pressure of the vacuum enclosed quartz tube was about 30 Pa. Next, a quartz tube was set in a baking furnace, and the temperature was raised from room temperature to 700 °C over 6 hours, maintained at 700 °C for 8 hours, and then slowly cooled to room temperature. Thus, a crystalline ion conductive material having a composition of Li 3.25 Ge 0.25 P 0.75 S 4 was obtained. Further, the above composition corresponds to a composition of x = 0.75 in Li (4-x) Ge (1-x) P x S 4.\n\n(Synthesis of Sulfide Solid Electrolyte Material)\n\nNext, the obtained ion conductive material was pulverized using a vibrating mill. As the vibration mill, TI-100 manufactured by CMI Corporation was used. Specifically, about 2 g of the ion conductive material obtained by the above method and an alumina vibrator (36.3 mm in diameter, 48.9 mm in height) were put into a 10-mL port and treated at a rotation number of 1440 rpm for 30 minutes. Thereafter, the ion conductive material with reduced crystallinity was molded into pellets, and the obtained pellets were placed in a carbon coated quartz tube and vacuum-filled. The pressure of the vacuum enclosed quartz tube was about 30 Pa. Next, a quartz tube was set in the baking furnace, and the temperature was raised from room temperature to 550 °C over 6 hours, maintained at 550 °C for 8 hours, and then slowly cooled to room temperature. Thus, a crystalline sulphide solid electrolyte material having a composition of Li 3.25 Ge 0.25 P 0.75 S 4 was obtained.\n\nIn summary, the first example describes the synthesis of a sulfide solid electrolyte material with a specific composition (Li 3.25 Ge 0.25 P 0.75 S 4) through two main steps: \n1) Synthesizing a crystalline ion conductive material from a raw material composition containing lithium sulfide, sodium sulfite, and germanium sulfide.\n2) Lowering the crystallinity of the ion conductive material using a vibrating mill, then heating it to improve crystallinity and obtain the final sulfide solid electrolyte material."}, {"assistant": "{\"Li\": \"0.39\", \"P\": \"0.09\", \"Ge\": \"0.03\", \"S\": \"0.49\"}"}]}
{"message": [{"role": "Given a text from a patent describing how an electrolyte is synthesised, please extract information according to the following instructions. if the text specifies the proportion of the elements of the electrolyte (through ICP reading or chemical formula of the electrolyte), extract element proportion in a dict format whose keys are the elements in chemical formula and values are their corresponding proportions. if the proportion of the elements are not present in the text, just return string none."}, {"user": "assistant\nThe original text of the first example is:\n\nExperimental Example 1 (Production of Li3P4)\n   A lithium sulfide (Li2S) powder and a diphosphorus pentasulfide (P2S5) powder were weighed so that a molar ratio of Li, P and S was 3:1:4, and these materials were mixed. Next, the mixed powder was put together with zirconia balls having a diameter of 15 mm into a planetary ball mill machine (container: made of zirconia) manufactured by Frisch, and mechanical milling was performed for 20 hours under the condition of a rotation speed of 600 rpm.\n    The conductivity of the obtained reaction product (solid composition) as a solid electrolyte was measured and found to be 2.0×10−3 S/cm at a temperature of 90° C."}, {"assistant": "none"}]}
{"message": [{"role": "Given a text from a patent describing how an electrolyte is synthesised, please extract information according to the following instructions. if the text specifies the proportion of the elements of the electrolyte (through ICP reading or chemical formula of the electrolyte), extract element proportion in a dict format whose keys are the elements in chemical formula and values are their corresponding proportions. if the proportion of the elements are not present in the text, just return string none."}, {"user": "assistant\nThe original text of the first example is:\n\nReference example 1  \n20.4 g lithium acetate dihydrate Li (C 2 H 3 O 2 ) · 2 (H 2 O), 24.5 g manganese acetate tetrahydrate (Mn (C 2 H 3 O 2 ) in 90 ml water and 10 ml methanol ) 2 · 4 (H 2 O)) and 14.8 ml of tetramethoxysilane are added. The mixture is ground for 60 hours with zirconia pellets in a thick-walled plastic container on a roller mill. The dense slurry is put into a PTFE evaporating dish and air is circulated in an oven to dry at 90 ° C. The resulting material is powdered in a mortar and heat treated at 350 ° C. in air to remove organic residues. The resulting brown-green powder is transferred to an alumina boat and the composite is treated at 800 ° C. in an electric furnace with a reducing air stream containing 8% hydrogen diluted with argon. 13 g of Li 2 MnSiO 4 are obtained (yield 81%)."}, {"assistant": "none"}]}
{"message": [{"role": "Given a text from a patent describing how an electrolyte is synthesised, please extract information according to the following instructions. if the text specifies the proportion of the elements of the electrolyte (through ICP reading or chemical formula of the electrolyte), extract element proportion in a dict format whose keys are the elements in chemical formula and values are their corresponding proportions. if the proportion of the elements are not present in the text, just return string none."}, {"user": "assistant\nThe original text of the first example for producing the solid electrolyte is as follows:\n\n**Production Example 2 [Production of sulfide-based solid electrolyte glass (Li2S / P2S5 (molar ratio) = 75/25) —mechanical milling method—]**\n\nUsing the lithium sulfide produced in **Production Example 1**, sulfide glass was produced by the method according to Example 1 of International Publication No. 07/0666539.\n\nSpecifically, it was performed as follows:\n- 0.383 g (0.00833 mol) of lithium sulfide produced in **Production Example 1** and 0.618 g (0.00278 mol) of diphosphorus pentasulfide (Aldrich) were mixed well.\n- The mixed powder, 10 zirconia balls having a diameter of 10 mm, and a planetary ball mill (Fritsch Co., Ltd.: Model No. P-7) were put into an alumina pot and completely sealed, with the alumina pot filled with nitrogen as the atmosphere.\n- For the first few minutes, the planetary ball mill was rotated at a low speed (85 rpm) to sufficiently mix lithium sulfide and diphosphorus pentasulfide.\n- Thereafter, the rotational speed of the planetary ball mill was gradually increased to 370 rpm, and mechanical milling was performed at a rotational speed of 370 rpm for 20 hours.\n- As a result of evaluating the white yellow powder obtained by the mechanical milling treatment by X-ray measurement, it was confirmed that the powder was vitrified (sulfide glass).\n- When the thermophysical properties of this glass were examined by DSC, the glass transition point (Tg) was 172 °C. and the crystallization temperature (Tc) was 231 °C.\n- When 31 P-NMR measurement was performed as described below, the first peak was shown at 85.0 ppm, and the highest one of the intensity ratios of other peaks to the first peak (Iother/Ifirst) was 0.21.\n\nThe 31 P-NMR measurement was carried out at room temperature by attaching a 5 mm CP / MAS probe to a JNM-CMXP302 NMR apparatus manufactured by JEOL Ltd. The 31 P-NMR spectrum was measured using a single pulse method at a 90° pulse of 4 μs and a magic angle rotation number of 8.6 kHz. Chemical shifts were obtained by using ammonium hydrogen phosphate as an external standard (1.3 ppm). The measurement range was 0 to 150 rpm."}, {"assistant": "none"}]}
