Repository: breadbread1984/info_extraction

# Introduction

this project is to provide a tool to extract data item from patent materials

# Usage

## Extract

```shell
python3 main.py --input_dir <path/to/directory/of/patents> --method (stuff|map_reduce|refine|map_rerank) [--output_json <path/to/output/json>]
```

File: patents/0.txt
assistant
The original text of the first example is as follows:

Lithium sulfide (Li2S) powder and phosphorous pentasulfide (P2S5) so that the raw material composition (mol%) shown in Table 1 was obtained. Using a powder, lithium chloride (LiCl) powder, and lithium bromide (LiBr) powder, each was weighed to 75 g in total, and pulverized and mixed with a ball mill for 6 hours to prepare a mixed powder. This mixed powder was filled into a container made of carbon, and this was heated at a heating rate of 200°C/h while flowing hydrogen sulfide gas (H2S, purity 100%) at 1.0 L/min in a tubular electric furnace, it was fired at 500°C for 4 hours. Thereafter, the sample was crushed in a mortar and erected with a sieve having an opening of 53 μm to obtain a powdery sample (sulphide-based compound as a solid electrolyte).

At this time, the above weighing, mixing, set to the electric furnace, extraction from the electric furnace, crushing, and sizing were all carried out in a glove box substituted with sufficiently dried Ar gas (with a dew point of -60°C or less).

File: patents/1.txt
assistant
The original text of the first example is as follows:

Using lithium sulfide (Li2S) powder, diphosphorus pentasulfide (P2S5) powder, and lithium chloride (LiCl) powder so that the raw material composition (mol%) shown in Table 1 is obtained, the total amount Each was weighed to 5 g and pulverized and mixed for 15 hours with a ball mill to prepare a mixed powder. The mixed powder is filled in a carbon container, and this is heated at a temperature rising / lowering rate of 200 °C./h while circulating 1.0 L / min of hydrogen sulfide gas (H2S, purity 100%) in a tubular electric furnace. Baked at 500 °C. for 4 hours. Thereafter, the sample was crushed with a mortar and sized with a sieve having an opening of 53 μm to obtain a powdery sample. At this time, the above weighing, mixing, setting in the electric furnace, taking out from the electric furnace, crushing and sizing operations are all performed in the glove box substituted with sufficiently dried Ar gas (dew point -60 °C. or lower).

Therefore, the first example involves preparing a lithium ion battery solid electrolyte by mixing lithium sulfide, diphosphorus pentasulfide, and lithium chloride powders in specific proportions, then firing the mixture in a hydrogen sulfide gas flow at 500°C for 4 hours. The resulting powder is then crushed and sieved to obtain the final solid electrolyte material.

File: patents/10.txt
assistant
The original text of the first example is as follows:

Example 1

A sulfide solid electrolyte was prepared and evaluated in the same manner as in Example 1, except that the treatment time by the planetary ball mill was set to 60 hours. A result is shown in Table 1.

As a result of XRD measurement, peaks derived from the aramidite-type crystal structure were observed at 2θ = 15.5, 18.0, 25.5, 30.0, 31.4, 45.2, and 48.0 deg. On the other hand, a peak derived from the Li 3 PS 4 crystal structure of 17.6±0.4 deg was not observed.

File: patents/100.txt
assistant
The original text of the first example is:

```
1. Material manufacturing process a) The following precursor (1) Li2S (Sigma Aldrich, 99.98%) (2) Boron (Sigma Aldrich 99%) and Sulfur, both in elemental form (3) SiO2  (4) LiI prepared.

step b) The mixture of precursors provided in step a) is prepared by combining the precursors in amounts such that the molar ratio of the elements Li, S, B, M, O and X in the resulting mixture conforms to general formula (I). It was produced by grinding to

For comparison, a mixture was produced without the addition of SiO2.

each mixture was pelleted.

All handling of powders was performed inside an argon-filled glovebox.

step c) For each heat treatment, the pelletized mixture obtained in step b) was placed in a vitreous carbon crucible, which was placed in a quartz tube. Each quartz tube was sealed under vacuum and placed vertically in a furnace. The quartz tube was heated to 500° C., held for 12 hours, and then held at 800° C. for 20 hours.

step d) After completing the heat treatment, the resulting melt was quenched in ice water.

The material obtained was in powder form. See the table below for details of the composition of the resulting material.
```

File: patents/101.txt
assistant
The original text of the first example is as follows:

(preparation of Positive electrode mixture)
Preparing elemental sulfur (positive electrode active material, high purity chemical product), P2S5 (sulfide) and VGCF (conductive aid). These were weighed so as to be in the weight ratios shown in table 1, and the respective raw materials were mixed and stirred for 15 minutes in an agate mortar to obtain a raw material mixture. The obtained raw material mixture was charged into a container (45cc, ZrO) of a planetary ball mill 2 Preparation), then adding ZrO The ball (4 m, 96g) completely sealed the container. The vessel was mounted on a planetary ball mill (P7, manufactured by Fritsch), and mechanical polishing was repeated for a total of 48 hours by repeating a cycle of mechanical polishing for 1 hour (chassis rotation speed 510rpm), stopping for 15 minutes, reverse mechanical polishing for 1 hour (chassis rotation speed 510rpm), and stopping for 15 minutes. Thus, a positive electrode mixture was obtained.

This example describes the preparation of a positive electrode mixture for an all-solid-state battery. Elemental sulfur, P2S5, and VGCF are weighed in specific proportions, mixed, and then mechanically polished using a planetary ball mill to achieve a desired level of amorphosity. The resulting mixture is the positive electrode mixture used in the all-solid-state battery.

File: patents/102.txt
assistant
The original text of the first example is:

Example 1
(1) The chemical formula of Li is prepared by adopting a solid-phase reaction method 6.75 La 3 Zr 1.75 Ta 0.25 O 12 The preparation method of the lithium lanthanum zirconium oxygen-based solid electrolyte powder comprises the following steps: according to a molar ratio of Li, la, zr and Ta of 6.75 2 O 3 、ZrO 2 And Ta 2 O 5 Is prepared from LiOH 5wt% in alcohol through ball grinding for 24 hrDrying after time; then calcining for 10 hours at 900 ℃, heating up at the rate of 4 ℃/min, crushing and sieving the powder after sintering is finished to obtain Li 6.75 La 3 Zr 1.75 Ta 0.25 O 12 Powder (LLZTO).

(2) Mechanical ball milling: cladding material Li 3 PO 4 Placing the precursor and the mixed material of the LLZTO powder obtained in the step (1) into a grinding tank, adding ethanol, and grinding the mixed material by using a grinding ball; after grinding, heating the mixed material to evaporate ethanol, crushing, and separating the ball material by using a screening instrument to obtain mixed powder; the grinding balls are made of zirconium oxide, the ball-to-material ratio is 6:1, the ball-milling temperature is lower than 100 ℃, the ball-milling rotating speed is 800 r/min, and the ball-milling time is 10 hours.

(3) High-temperature calcination: calcining the mixed powder obtained in the step (2) in a high-temperature sintering furnace, and crushing and sieving the calcined powder to obtain Li 3 PO 4 Lithium lanthanum zirconium oxygen based solid electrolyte material (Li) coated with modified lithium lanthanum zirconium oxygen based solid electrolyte material capable of inhibiting lithium dendrite 3 PO 4 @ LLZTO); the calcining temperature is 1000 ℃, the calcining time is 10 hours, and the calcining atmosphere is air. Li 3 PO 4 @ LLZTO powder coating layer material Li 3 PO 4 The content of (B) is 1wt%.

The text describes the preparation of a lithium lanthanum zirconium oxygen-based solid electrolyte material capable of inhibiting lithium dendrites, specifically focusing on the first example. It outlines the steps involved in preparing the material, including the synthesis of the lithium lanthanum zirconium oxygen-based solid electrolyte (LLZTO), the mechanical ball milling process, and the high-temperature calcination step. The example also discusses the use of lithium phosphate (Li3PO4) as a coating material to enhance the material's ability to inhibit lithium dendrites.

File: patents/103.txt
assistant
The original text of the first example is:

Example 1: P2-Na0.67Ni0.33Mn0.67O2 

    Figure 1(A) shows the X-ray diffraction pattern of the known material Na0.67Ni0.33Mn0.67O2 (sample number X1657). The pattern shows that this material conforms to a layered P2-type structure.

Referring to Figures 1(B) - (C):

   The data shown in Figures 1(B) - (C) are derived from the constant current cycling data for a Na0.67Ni0.33Mn0.67O2 cathode active material in a Na-ion cell (Cell#311044) where this cathode material was coupled with a Hard Carbon (Carbotron P(J)) anode material. The electrolyte used was a 0.5 M solution of NaClO4 in propylene carbonate. The constant current data were collected at an approximate current density of 0.125 mA/cm2 between voltage limits of 1.00 and 4.20 V. To ensure that the Na-ion cell was fully charged, the cell was potentiostatically held at 4.2 V at the end of the constant current charging process until the current density dropped to 10% of the constant current value. The testing was carried out at 30°C.

During the cell charging process, sodium ions are extracted from the cathode active material, and inserted into the Hard Carbon anode. During the subsequent discharge process, sodium ions are extracted from the Hard Carbon and re-inserted into the cathode active material.

Figure 1(B) shows the cell voltage profile (i.e. Na-ion Cell Voltage [V] versus Cumulative Cathode Specific Capacity [mAh/g]) for the first 4 charge/discharge cycles of the Hard Carbon // Na0.67Ni0.33Mn0.67O2 cell. These data demonstrate that the level of voltage hysteresis (i.e. the voltage difference between the charge and discharge processes) is large indicating the relatively poor kinetic reversibility of the Na-ion extraction-insertion reactions in this cathode material.

Figure 1(C) shows the constant current cycle life profile (i.e. the relationship between Cathode Specific Capacity for Discharge [mAh/g] and cycle number for the Hard Carbon// Na0.67Ni0.33Mn0.67O2 cell. For cycle 1 the discharge specific capacity for the cathode is about 127 mAh/g. For cycle 20 the discharge specific capacity for the cathode is about 61 mAh/g. This represents a capacity fade of about 52 % over 20 cycles or an average of 2.6 % per cycle. The cathode material under test clearly demonstrates relatively poor capacity retention behaviour.

File: patents/104.txt
assistant
The original text of the first example is as follows:

---

**Example 1**

As starting materials, lithium sulfide (Li2S, manufactured by Nippon Kagaku Kogyo Co., Ltd.), diphosphorus pentasulfide (P2S5, manufactured by Aldrich) and red phosphorus (P, manufactured by High Purity Chemical Laboratory) were weighed at the ratio shown in Table 1. The mixed raw material composition was placed in a carbon-coated quartz tube and vacuum sealed. The pressure of the vacuum sealed quartz tube was about 30 Pa. Next, the quartz tube was placed in a firing furnace, heated from room temperature to 550 °C. over 6 hours, maintained at 550 °C. for 8 hours, and then gradually cooled to room temperature. As a result, Sample A was obtained.

Next, the obtained powder of Sample A was pulverized using a vibration mill. TI-100 manufactured by CM Science Co., Ltd. was used for the vibration mill. Specifically, 2 g of the sample A obtained by the above method and an alumina vibrator (φ36.3 mm, height 48.9 mm) are placed in a 10 mL zirconia pot and treated at a rotational speed of 1440 rpm for 30 minutes. Went. Thereafter, the obtained powder was placed in a carbon-coated quartz tube and vacuum-sealed. The pressure of the vacuum sealed quartz tube was about 30 Pa. Next, the quartz tube was placed in a baking furnace, heated from room temperature to 950 °C. over 2 hours, maintained at 950 °C. for 1 hour, and then the quartz tube was put into ice water and rapidly cooled. Thereby, a sulfide solid electrolyte material having a composition of Li3.75P0.93S4 (x = 0.07, y = 0.2, Li/P = 4.03) was obtained.

---

This example demonstrates the production of a sulfide solid electrolyte material with a specific composition through a series of steps involving heating, vacuum sealing, and rapid cooling, followed by further milling and heat treatment to achieve the desired properties.

File: patents/105.txt
assistant
The original text of the first example is:

Experimental Example 1 (Production of Li3P4)
   A lithium sulfide (Li2S) powder and a diphosphorus pentasulfide (P2S5) powder were weighed so that a molar ratio of Li, P and S was 3:1:4, and these materials were mixed. Next, the mixed powder was put together with zirconia balls having a diameter of 15 mm into a planetary ball mill machine (container: made of zirconia) manufactured by Frisch, and mechanical milling was performed for 20 hours under the condition of a rotation speed of 600 rpm.
    The conductivity of the obtained reaction product (solid composition) as a solid electrolyte was measured and found to be 2.0×10−3 S/cm at a temperature of 90° C.

File: patents/106.txt
assistant
The original text of the first example is as follows:

---

**Embodiment 1**

1) **sulfide ready-mixed operation**：
   - By mass percentage, weigh 40% lithium sulfide and 60% phosphoric sulfide to contain in low moisture (≤1ppm), hypoxemia
   - Dispensing mixing, after coordinating with zirconia balls ball grinder is enclosed in the glove box with argon gas atmosphere protection of amount (≤1ppm),
   - Zirconia balls in tank are 2 with the ball material mass ratio of compound:0.7；Ball milling after sealing is potted in planetary milling
   - Ball milling is pre-mixed using dry type ball milling in machine, Ball-milling Time is 5 hours, (abbreviation LiPS mixes to obtain lithium sulphur phosphorus ternary mixture
   - Thing)；

2) **secondary high-energy ball milling operation**：
   - In the low moisture (≤1ppm), low oxygen content (≤1ppm) for having safety light (such as ruddiness) with argon gas atmosphere
   - In the glove box of protection, will be equivalent to above-mentioned LiPS mixture qualities 2.5% iodate silver powder (granularity be 200-250 mesh),
   - Equivalent to the bromination silver powder (granularity is 200-250 mesh) of LiPS mixture qualities 1% and equivalent to LiPS mixture qualities
   - By hand stirring mixes 1% chlorination silver powder (granularity is 200-250 mesh) with LiPS mixtures, and gained mixed material presses again 2:
   - 0.7 ball material mass ratio, encloses ball grinder after the zirconia balls of fit diameter 3-10mm, sealing, and by the ball milling after sealing
   - It is canned enter planetary milling ball mill in carry out high energy dry type ball milling, Ball-milling Time is 36 hours, is obtained containing silver iodide, bromine
   - Change the amorphous li sulphur phosphate mixture of silver and silver chlorate；

3) **evolution reaction operation in situ**：
   - By the amorphous li sulphur phosphate mixture containing silver iodide, silver bromide and silver chlorate of gained, there is safety light (as red
   - Light) low moisture (≤1ppm), low oxygen content (≤1ppm) with argon gas atmosphere protection glove box in, sealing, after
   - Heated under vacuum to 150 DEG C is heat-treated 2 hours, that is, obtain the lithium sulfide system solid electricity of argentiferous halogen compound composite powder
   - Solution material.In heat treatment process, a part of silver ion in silver iodide, silver bromide and silver chlorate cubic structure iodine/bromine/
   - While chlorion stable cubic structure, with the sulphur in lithium sulfide around nanoscale silver sulfide is combined to form, at the same with iodine/bromine/
   - The atom vacancy that can be used for lithium ion diffusion in a large number is formed in cubic structure based on chlorine；On the other hand, also formed and there is ion
   - Conductive product silver sulfide and lithium iodide/lithium bromide/lithium chloride, so that the ion of gained solid electrolyte material is passed
   - Lead characteristic to be further enhanced.

---

This example outlines the preparation of a lithium sulfide system solid electrolyte material using a composite powder of argentiferous halogen compounds, detailing the steps involved in the synthesis process.

File: patents/107.txt
assistant
The original text of the first example is as follows:

(Production Example 1)

V2O5 (Aldrich), NH4H2PO4 (Junsei) and Super P were mixed by dry ball milling. At this time, the molar ratio of V2O5 and NH4H2PO4 was 1: 2, and the addition amount of Super P was 7 wt% based on the total weight of V2O5 and NH4H2PO4. The exact amounts of the compounds used are shown in Table 1 below.

Reagent name manufacturer Chemical formula (g / mol) amount Mass (g)
V2O5 Aldrich 181.88 0.05 moles 9.0494
NH4H2PO4 Junsei 115.03 0.1 moles 11.503
Super P Alfa Aesar 12.011 7 wt% 1.44

The resulting mixture was prepared by milling and then, four of VOPO yellow powder was heat-treated in air at a temperature of 750 °C for 4 hours (sample S1) dry ball for 24 hours.

X-ray diffractometer (XRD) using CuKα rays as an impurity The particle size was analyzed using a scanning electron microscope (SEM). The heat treatment temperature and measured present phase and particle size are shown in Table 2 below.

The target phase shown in Table 2 means β-VOPO4 having a three-dimensional structure consisting of VO6 hexahedron and PO4 tetrahedron.

Table 2:
Psalter Heat treatment temperature (캜) Existing phase (target phase) Particle size (탆)
S1 750? -,? -,? - VOPO4, VOPO4·H2O, V(PO3)3 5-20

An X-ray diffraction pattern and a scanning electron microscope photograph of the specimen S1 are shown in FIG. 2 and FIG. 3, respectively.

File: patents/109.txt
assistant
The original text of the first example is:

(Comparative Example 1)  
As raw materials for the solid electrolyte, Li2S (manufactured by Mitsuwa Chemical Industry Co., Ltd.), P2S5 (manufactured by Aldrich Co.), and LiCl (manufactured by Kojundo Chemical Co., Ltd.) were used as Li5.4PS4.4Cl1.6. A total of 2 g was weighed to obtain the composition. That is, in the composition of the obtained solid electrolyte, the amount of Li element replaced by Na element (monovalent metal element M having a smaller ionization tendency than Li element) is 0. The raw material was put into a 45 mL ZrO2 pot together with a φ5 mm ZrO2 ball and 4 g of heptane to obtain a mixture. The precursor powder was obtained by milling the mixture at 500 rpm for 20 hours. The obtained precursor (500 mg) was pelletized, placed in a quartz tube, and vacuum-sealed. After firing the precursor at 350 °C. for 3 hours, the pellets were crushed in a mortar to obtain a powder sample of the solid electrolyte.

File: patents/11.txt
assistant
The original text of the first example is as follows:

The materials were synthesized to provide a composition below.

0.85Li6PS5Cl + 0.09Li7SiS5Cl + 0.06Li7SiO5Cl

All experiments were performed in a glove box or a dry room which prevents the materials from being exposed to moisture and oxygen. Starting materials Li2S of 0.88185 gram (g), P2S5 of 0.70412 g, LiCl of 0.316 g, SiO2 of 0.06718 g were weighed, respectively. The starting materials was placed in a milling container and mixed at 300 rpm for more than 2 hours to homogeneously mix the materials. After the mixture was recovered, it was compressed by a hydraulic press to form the pellets. The pellets were put into a quartz tube for the heat treatment and sealed in a vacuum atmosphere in which the degree of vacuum is less than 0.04 mmHg. After heating up to 550°C at a heat-rise ratio of 2°C/minute, the temperature of the quartz tube was maintained for 6 hours and then cooled naturally. The pelletized sample having gone through the heat treatment was ground to synthesize Li6.15P0.85Si0.15S4.7O0.3Cl in powder form.

File: patents/110.txt
assistant
The original text of the first example is:

"Lithium sulfide (Li 2 S) powder, diphosphorus pentasulfide (P 2 S 5 ) powder, and Lithium chloride (LiCl) powder was weighed so that the total amount was 5 g, and after pulverization and mixing in a ball mill for 15 hours, an amount of simple sulfur powder (α sulfur, melting point 113°C, boiling point 444°C) was added and mixed in a mortar to obtain a mixed powder. Then, the obtained mixed powder was filled to 80% volume of a carbon container (40 mm × 30 mm × 20 mm, non-airtight), and this was placed in a tubular electric furnace while Ar gas was circulated at 1.0 l / min. C. (product temperature) for 4 hours, and then further heated at 500.degree. C. (product temperature) for 4 hours. The temperature increasing/decreasing rate was 200° C./hr. Thereafter, the sample was pulverized in a mortar and sized with a sieve having an opening of 53 μm to obtain a powdery sample."

This example describes a method for producing a crystalline sulfide-based solid electrolyte by adding simple sulfur powder to a mixture of lithium sulfide, diphosphorus pentasulfide, and lithium chloride powders, and then firing the mixture at a temperature higher than 300°C.

File: patents/111.txt
assistant
The original text of the first example is as follows:

Raw materials were weighed so as to have a predetermined composition in a glove box in an argon atmosphere, and mixed for 15 minutes using a mortar to prepare a mixed powder. Next, 1 g of the mixed powder was pelletized, sealed in a quartz ampoule in a vacuum tube, and fired together with the quartz ampoule at 600° C. for 8 hours to obtain a sulfide-based pellet having a composition of Li 6.4 P 0.8 B 0.2 S 5 I. A solid electrolyte was obtained. 0.2 g of this sulfide-based solid electrolyte powder was pressed at a pressure of 550 MPa to form a plate, and then a pellet with a diameter of 10 mm was prepared by attaching gold electrodes to both sides of the plate. AC impedance measurements were performed up to ~1 MHz to determine the ionic conductivity. Moreover, it was determined by XRD whether or not it had an aldirodite phase.

File: patents/112.txt
assistant
The original text of the first example is as follows:

**Production Example 2**
**[Production of a sulfide solid electrolyte (sulfide solid electrolyte (A1)) having an algirodite type crystal structure]**

Li2S, P2S5 (manufactured by Thermophos), LiCl (manufactured by Sigma Aldrich, purity 99%) and LiBr (manufactured by Sigma Aldrich, purity 99%) manufactured in **Production Example 1** were used as starting materials. 

2.98 g of Li2S, 3.79 g of P2S5, 1.45 g of LiCl, and 1.78 g of LiBr were mixed to obtain a raw material mixture.

The raw material mixture and 600 g of zirconia balls having a diameter of 10 mm were placed in a planetary ball mill (manufactured by Fritsch: model number P-5) zirconia pot (500 mL) and completely sealed. The inside of the pot was in an argon atmosphere. The mixture was processed (mechanical milling) for 72 hours with a planetary ball mill at a rotational speed of 220 rpm to obtain a glassy powder (intermediate).

About 2 g of the above intermediate powder is packed in a Tanman tube (PT2, manufactured by Tokyo Glass Instruments Co., Ltd.) in a glove box under an Ar atmosphere, the mouth of the Tanman tube is closed with quartz wool, and a stainless steel container is used. I sealed it so that the atmosphere could not enter. Thereafter, the sealed container was placed in an electric furnace (FUW 243 PA, manufactured by Advantec) and heat-treated. Specifically, the temperature was raised from room temperature to 430 °C. at 2.5 °C./min (heated to 430 °C. in 3 hours), and held at 430 °C. for 8 hours. Thereafter, the resultant was gradually cooled, recovered in a glove box under an Ar atmosphere, and ground in a mortar to obtain a sulfide solid electrolyte (A1). 

The ionic conductivity and compaction of the sulfide solid electrolyte (A1) were evaluated. The results are shown in Table 1 (Comparative Example 1). The XRD pattern of the sulfide solid electrolyte (A1) is shown in Figure 4. In the XRD pattern, peaks derived from the algirodite type crystal structure were observed at 2θ = 25.4 deg, 29.9 deg, and the like. The true density of the sulfide solid electrolyte (A1) was 2.0 g/cm3. The volume based average particle size (D50) was 50 μm.

File: patents/113.txt
assistant
The original text of the first example is:

First, LiI-Li3PS4 was synthesized with a halogen-added sulfide solid electrolyte. Specifically, 0.64 g of Li2S, 1.03 g of P2S5 and 1.33 g of LiI were weighed so as to have a composition ratio of 35LiI-65 (0.75Li2S-0.25P2S5). 1.5 g of the mixed powder was sealed in an Ar (argon) atmosphere together with a ZrO2 ball (10 mm x 7.5 mm x 20) in a 45 ml ZrO2 pot and rotated at 380 rpm for 10 minutes at intervals of 5 minutes, was repeatedly subjected to mechanical milling reaction until it could not be detected by the X-ray diffraction method to synthesize LiI-Li3PS4 which is a halogen-added sulfide solid electrolyte.

Subsequently, sulfur, disulfide and activated carbon (specific surface area 3000 m2/g) were mixed in a bowl at a weight ratio of 15:15:20. 500 mg of the resulting mixture was sealed in an Ar (argon) atmosphere together with a ZrO2 ball (φ10 mm × 20, φ7.5 mm × 20) in a 45 ml ZrO2 pot and the rotation of 380 rpm for 45 minutes was repeated 17 times And repeated. The obtained mixture and the halogen-added sulfide solid electrolyte were weighed so as to be equal in weight and mixed in a bowl. 500 mg of the resulting mixture was sealed in an Ar (argon) atmosphere together with a ZrO2 ball (φ10 mm × 20, φ7.5 mm × 20) in a 45 ml ZrO2 pot and the rotation of 380 rpm for 45 minutes was repeated 17 times Thus, a positive electrode mixture was obtained. The weight ratio of each component of the positive electrode mixture was found to be a combination of sulfur, disulfide, activated carbon and halogen-added sulfide solid electrolyte of 15:15:20:50.

File: patents/114.txt
assistant
First, NH<sub>4</sub>H<sub>2</sub>PO<sub>4</sub>, LiNO<sub>3</sub>, and Co(NO<sub>3</sub>)<sub>2</sub>.6H<sub>2</sub>O are used as raw materials for Li<sub>2</sub>CoP<sub>2</sub>O<sub>7</sub>, and the raw materials are weighed (s1). Then, citric acid and pure water are added to the raw material of Li<sub>2</sub>CoP<sub>2</sub>O<sub>7</sub> and mixed in a beaker (s1). At this time, depending on the sample, the ratio of each raw material so that the addition amount (wt%) of Li with respect to the stoichiometric ratio is different in terms of LiNO<sub>3</sub>, which is the raw material that is the origin of Li in the chemical formula Li<sub>2</sub>CoP<sub>2</sub>O<sub>7</sub>. Changed.

File: patents/115.txt
assistant
The original text of the first example is as follows:

**Embodiment 1**

1) **High-energy ball milling operation is mixed:**
   In low moisture (≤1ppm), the glove box with argon gas atmosphere protection of low oxygen content (≤1ppm), will vulcanized lithium, phosphoric sulfide, lithium-tin alloy powder and Cosan are in molar ratio 4：1：0.1：0.05 ratio dispensing, stirring mixing, it is and straight The zirconia balls of footpath 3-10mm enclose ball grinder after coordinating, and the zirconia balls in tank are 2 with the ball material mass ratio of compound：0.7；Ball grinder after sealing uses dry type mixing ball milling in planetary high-energy ball mill, and Ball-milling Time is 5 hours, is obtained Lithium sulphur phosphor tin mixture;

2) **Secondary high-energy ball milling operation:**
   Protected with argon gas atmosphere in the low moisture (≤1ppm), low oxygen content (≤1ppm) for having safety light (such as feux rouges) In the glove box of shield, the iodate silver powder (granularity is 300 mesh) and phase of above-mentioned lithium sulphur phosphor tin mixture quality 1% are will be equivalent to When the chlorination silver powder (granularity is 300 mesh) in above-mentioned lithium sulphur phosphor tin mixture quality 1.5% and lithium sulphur phosphor tin mixture craft Stirring mixing, gained mixed material presses 2 again:0.7 ball material mass ratio, ball is enclosed after the zirconia balls of fit diameter 3-10mm Grinding jar, sealing, and the ball grinder after sealing is fitted into high energy dry type ball milling is carried out in planetary milling ball mill, during ball milling Between be 36 hours, obtain the amorphous li sulphur phosphor tin mixture containing silver iodide and silver chlorate;

3) **Heat treatment step:**
   By gained, the amorphous li sulphur phosphor tin mixture containing silver iodide and silver chlorate, contains in low moisture (≤1ppm), hypoxemia Amount (≤1ppm) with argon gas atmosphere protection glove box in seal, after heated under vacuum to 150 DEG C heat treatment 2 Hour, that is, obtain the lithium sulfide system solid electrolyte material of addition lithium-tin alloy of the present invention, silver iodide and silver chlorate.

After solid electrolyte powder is pressed into standard sample of photo obtained in the present embodiment, using CHI660 electrochemical operations Stand, using AC impedence method, at 25 DEG C of room temperature, the ionic conductance for measuring the print of the present embodiment is 2.9 × 10-4S/cm.

File: patents/116.txt
assistant
In a dry atmosphere with a dew point of −40 ° C. or lower, the raw materials LiI and ZrI 4 were weighed so that the molar ratio was LiI: ZrI 4 = 2: 1. These were crushed in a mortar and mixed to obtain a mixture. A zirconia pod was filled with 5 g of the mixture and 72 g of 5 mmφZr balls and treated with a mechanochemical treatment at 600 rpm for 100 hours using a planetary ball mill. From the above, the powder of the solid electrolyte material of Example 1 containing the crystal phase was obtained.

File: patents/117.txt
assistant
The original text of the first example is as follows:

**Example 1**

An all-solid-state battery using a positive electrode layer for all-solid-state batteries containing CuS (copper sulfide II) and elemental sulfur was prepared. The specific manufacturing method is as follows.

**[Synthesis of solid electrolyte]**
The solid electrolyte was manufactured by the following steps:
- LiI, Li2S, and P2S5 were weighed so that each had a molar ratio of 35LiI-65 (0.75Li2S-0.25P2S5), and mixed in a mortar.
- 1.5 g of the mixture was put into a 45 ml ZrO2 pot and mixed with a φ7 mm and φ5 mm ZrO2 ball in a planetary ball mill.
- The synthesis conditions were such that the product was rotated at 380 rpm for 10 min and repeated for 5 min, and the reaction was continued until the peak of each component in XRD (X-ray diffractometer) disappeared completely and became amorphous.
- All of the above operations were performed in an Ar atmosphere (H2O, O2<0.1 ppm) environment.
- The ionic conductivity of the solid electrolyte thus obtained at room temperature was 1.2×10−3 S/cm.

**[Synthesis of positive electrode layer composition]**
The positive electrode layer composition was manufactured by the following steps:
- Mortar mixing was performed at a weight ratio of S:CuS:activated carbon=20:10:20, and 500 mg of the mixture was put into a 45 ml ZrO2 pot and mixed with a planetary ball mill together with φ7 mm and φ5 mm ZrO2 balls.
- The synthesis conditions were 360 rpm, 45 minutes rotation, and 15 minutes break, which was repeated 17 times.
- The recovered mixture and the same amount of the solid electrolyte were mixed in a mortar.
- About 1 g of this mixture was put into a 45 ml ZrO2 pot and mixed with a planetary ball mill together with φ7 mm and φ5 mm ZrO2 balls.
- The synthesis conditions were 360 rpm, 45 minutes rotation, and 15 minutes break, which was repeated 17 times.
- The weight ratio of each component in the obtained positive electrode layer composition is as follows (S:CuS:activated carbon:solid electrolyte = 20:10:20:50).

**[Fabrication of all-solid-state battery]**
Li metal foil for the negative electrode, the above-mentioned electrolyte for the electrolyte layer, and the positive electrode layer composition synthesized by the above method for the positive electrode were laminated in a Teflon cylinder (Teflon is a registered trademark) with a diameter of 13 mm, and the pressure was 4 ton/cm2. A solid battery was obtained by pressing. Further, the positive electrode layer composition was weighed and laminated so that the weight of the positive electrode active material (S+CuS) per unit area was 1 mg/cm2 and 5 mg/cm2.

File: patents/118.txt
assistant
The original text of the first example is as follows:

---

**[Example 1]**

**(Preparation of sulfide solid electrolyte particles)**  
As starting materials, lithium sulfide (Li2S, manufactured by Nippon Kagaku Kogyo Co., Ltd.), diphosphorus pentasulfide (P2S5, manufactured by Aldrich) and germanium sulfide (GeS2, manufactured by High Purity Chemical Co., Ltd.) are used. These powders were mixed in a glove box under an argon atmosphere at a ratio of 0.7811 g of Li2S, 0.7329 g of P2S5 and 0.4860 g of GeS2. 1 g of this mixture was put into a planetary ball mill container (45 cc, made of ZrO2), and ZrO2 balls (φ = 10 mm, 10 pieces) were further put into the container to completely seal the container (argon atmosphere). This container was attached to a planetary ball mill (P7 made by Fritsch), and mechanical milling was performed at a base plate rotation speed of 370 rpm for 40 hours. Thereby, an amorphous ion conductive material was obtained. Next, the obtained ion conductive material powder was placed in a carbon-coated quartz tube and vacuum-sealed. The pressure of the vacuum sealed quartz tube was about 30 Pa. Next, the quartz tube was placed in a firing furnace, heated from room temperature to 700 °C. over 6 hours, maintained at 700 °C. for 8 hours, and then gradually cooled to room temperature. This gave a sulfide solid electrolyte particles having a composition of   Li3.35Ge0.35P0.65S4   ( glass ceramic).

**Production of Evaluation Battery 1**  
The obtained sulfide solid electrolyte particles (D50 = 1 μm), a positive electrode active material (LiCoO2, D50 = 5 μm, manufactured by Toda Kogyo Co., Ltd.), and a conductive material (VGCF, D50 = 1 μm) were prepared. 304.2 mg of the sulfide solid electrolyte particles, 180.7 mg of the positive electrode active material, and 15.1 mg of the conductive material were mixed together to obtain a positive electrode mixture. 250 mg of the sulfide solid electrolyte particles and 250 mg of the negative electrode active material were mixed together to obtain a negative electrode mixture.

65 mg of sulfide solid electrolyte particles (sulfide glass having a composition of 20LiI · 80 (0.75Li2S · 0.25P2S5)) is placed in a cylinder made of Macor having a cross-sectional area of 1 cm2 and pressed at 100 MPa. Thus, a solid electrolyte layer was formed. Next, 140 mg of the negative electrode mixture was put on one surface of the solid electrolyte layer and pressed at 100 MPa to form a negative electrode active material layer. Next, 8 mg of the positive electrode mixture was put on the other surface of the solid electrolyte layer, and pressed at 350 MPa to form a negative electrode active material layer. In this way, an evaluation battery 1 was obtained.

---

This example demonstrates the preparation of sulfide solid electrolyte particles through mechanical milling and subsequent heat treatment, followed by the assembly of these particles into an all-solid-state battery with a positive electrode active material and a negative electrode active material.

File: patents/12.txt
assistant

The original text of the first example is:

Example 1:
80(0.70Li2S·0.30P2S5)·20Li3/2Al1/2N was synthesized by the following process.
(preparation process) Li3N and AlN were weighed so that the molar ratio was 1.2:1, mixed in a mortar, and then pelletized. Next, heat treatment was performed at 750° C. for 1 hour to produce Li3/2Al1/2N. It was confirmed by XRD measurement that the main phase of the produced Li3/2Al1/2N was Li3/2Al1/2N. Next, Li2S (99.98%, Aldrich), P2S5 (99%, Aldrich) and Li3/2Al1/2N were added in moles in a glove box with an argon atmosphere with a dew point of -50°C or lower. After weighing so that the ratio was 56:24:20, they were mixed in a mortar to prepare a composition containing Li, P, S, N, and Al.

(reaction process) The above composition was placed in a closed 80 mL zirconia pot containing 160 g of zirconia balls with a diameter of 4 mm. Milling was performed for 45 hours at a revolution speed of 510 rpm using a planetary ball mill (manufactured by FRITSCH, model number Premium line P-7) to obtain an intermediate. 

(heat treatment process) The intermediate was heat-treated for 2 hours to obtain a sulfide solid electrolyte. This heat treatment was performed at a temperature that was higher than the crystallization temperature and not higher than 100° C. than the crystallization temperature. The crystallization temperature was determined by measuring DSC. DSC measurements were performed under the following conditions. That is, the temperature was raised from room temperature to 400° C. at a rate of 10° C./min using a DSC device (Thermo Plus DSC8230, manufactured by Rigaku Corporation) using a sealed SUS pan. The composition prepared by the above synthesis procedure was Sample A, the intermediate was Sample B, and the sulfide solid electrolyte was Sample C.

File: patents/120.txt
assistant
The original text of the first example is:

Production Example
Li2S (manufactured by NIPPON CHEMICAL INDUSTIAL CO., LTD.), P2S5 (manufactured by Aldrich), LiI (manufactured by NIPPOH CHEMICALS CO., LTD.), and LiBr (manufactured by JAPAN PURE CHEMICAL CO., LTD.) were weighed so as to satisfy the composition of 10LiI·15LiBr·75 (0.75Li2S·0.25P2S5), and were mixed using an agate mortar for 5 minutes. Put in a vessel of planetary ball mill (45 cc, made of ZrO2) was 2 g of this mixture was, dehydrated heptane (a moisture amount of 30 ppm or less, 4 g) was put therein, and ZrO2 ball (ϕ=5 mm, 53 g) was put therein to hermetically seal the vessel completely. This vessel was mounted on a planetary ball mill machine (P7™ manufactured by FRITSCH JAPAN CO., LTD.) to perform mechanical milling for 20 hours at the number of weighing table revolutions of 500 rpm. Thereafter, drying at 110° C. was performed for 1 hour so as to remove heptane, thereby obtaining a coarse material of a sulfide solid electrolyte material.

Then, the obtained coarse material was pulverized into minute particles. Dehydrated heptane and dibutyl ether were mixed to the coarse material such that the total weight was adjusted to 10 g and the solid content concentration was adjusted to 10% by weight. The obtained mixture was put in a vessel of planetary ball mill (45 cc, made of ZrO2), and ZrO2 ball (ϕ=0.3 mm, 40 g) was put therein to hermetically seal the vessel completely. This vessel was mounted on a planetary ball mill machine (P7™ manufactured by FRITSCH JAPAN CO., LTD.) to perform mechanical milling for 20 hours at the number of weighing table revolutions of 150 rpm. Thereafter, drying was performed to obtain an amorphous sulfide solid electrolyte material (D50=0.8 μm).
