Repository: breadbread1984/info_extraction

# Introduction

this project is to provide a tool to extract data item from patent materials

# Usage

## Extract

```shell
python3 main.py --input_dir <path/to/directory/of/patents> --method (stuff|map_reduce|refine|map_rerank) [--output_json <path/to/output/json>]
```

File: patents/121.txt
assistant
The original text of the first example is as follows:

**Example 1: Synthesis of Lithium-Containing Negative Electrode Active Material by Molten Salt Method**

**Materials:**
- Silicon monoxide (SiO powder having an average particle size of 50 μm)
- Lithium hydroxide monohydrate (LiOH.H2O)
- Lithium nitrate (LiNO3)

**Procedure:**
1. Weigh 2 g of SiO powder, 2 g of LiOH.H2O, and 15 g of LiNO3.
2. Put these powders into a crucible and transfer it to an electric furnace at 270°C.
3. Heat the contents at 270°C for 5 hours in an argon atmosphere.
4. Take out the crucible from the electric furnace and cool it at room temperature.
5. Add ethanol to the solidified molten salt to dissolve it, resulting in a suspension.
6. Filter and dry the suspension to obtain a powdery reaction product.

**Analysis:**
- Elemental analysis using inductively coupled plasma (ICP) revealed that 8.7% by mass of Li was contained in the reaction product with respect to 100% by mass of the reaction product.
- X-ray diffraction (XRD) measurement using CuKα rays showed a diffraction peak derived from crystalline Li2SiO3 and a halo derived from Si fine particles. The Si fine particles had a crystal grain size of 4 nm.
- SEM images of the particle cross-sections showed that the composition of the particles was almost uniform from the surface to the center, indicating that the composition was consistent throughout the particle. No uneven distribution of Si fine particles was observed.

**Conclusion:**
The synthesis of a lithium-containing negative electrode active material by the molten salt method resulted in a material containing composite particles of Si fine particles and Li2SiO3 phase. The SEM images confirmed that the composition was uniform across the particle, and the presence of pores was noted, which could help reduce volume expansion and contraction due to lithium occlusion and release.

File: patents/122.txt
assistant
The original text of the first example is as follows:

(Example 1)
Lithium sulfide (Li2S), diphosphorus pentasulfide (P2S5) and diphosphorus pentoxide (P2O5) were used as the starting materials. These powdery materials were weighed out in a glove box under an argon atmosphere so as to have a mole ratio of 75Li2S:15P2S5:10P2O5. The weighed materials were mixed with an agate mortar to obtain a raw material composition.

Next, 1 g of the raw material composition was placed into a 45 ml zirconia pot. In addition, 500 zirconia balls (Φ 4 mm) were placed into the pot. The pot was completely hermetically closed and installed in a planetary ball mill to perform mechanical milling at a rotational frequency of 510 rpm for 20 hours, thereby obtaining a glass having an ortho composition.

Then, the glass was subjected to a heat treatment in the condition of 290°C and two hours under an argon atmosphere. Therefore, a sulfide solid electrolyte (crystallized glass) of Example 1 was obtained.

File: patents/123.txt
assistant
The original text of the first example is as follows:

Example 1:
Li2S (made by Idemitsu Kosan Co., Ltd.: purity 99.9% or more), LiBr (made by Aldrich: purity 99.9%), and LiI (made by Aldrich: purity 99.9%) are weighed in a 50:25:0.3 ratio so that the molar ratio is 25.50Li2S·50(0.5LiBr·0.5LiI) is obtained by subjecting the weighed product to mechanical milling treatment. As the processing device, Pulverisete P-7 manufactured by Fritsch, which is a planetary ball mill equipped with a pot and a ball, was used. The pots and balls were made of zirconium oxide, and 160 balls with a diameter of 4 mm were used in a 45 ml pot. The treatment conditions were room temperature (about 25 °C.), 510 revolutions/min, and 10 hours.

10 mg of the obtained 50Li2S·50(0.5LiBr·0.5LiI) was pressed (pressure 360 MPa) to obtain a pellet (positive electrode) having a diameter of 10 mm and a thickness of about 0.05 mm. An XRD pattern of 50Li2S·50(0.5LiBr·0.5LiI) is shown in Fig. 1. In the lower part of Fig. 1, an XRD pattern of 0.5LiBr·0.5LiI obtained by mechanical milling is described. In Fig. 1, ● represents a peak corresponding to LiI, ○ represents a peak corresponding to LiBr, and ▽ represents a peak corresponding to Li2S.

File: patents/124.txt
assistant
The original text of the first example is:

Example 1
The high-entropy oxide (Mg) for the lithium ion battery cathode material is prepared by adopting a laser molecular beam epitaxial deposition technology0.2Co0.2Ni0.2Cu0.2Zn0.2) O film: high-energy ball milling magnesium oxide, cobalt oxide, nickel oxide, copper oxide and zinc oxide for 10-15 hours according to a molar ratio (0.2/0.2/0.2/0.2), uniformly mixing and tabletting to prepare a target material for laser molecular beam epitaxial deposition, carrying out frequency tripling on a 1064nm fundamental frequency generated by a neodymium-doped yttrium aluminum garnet laser to obtain 355nm pulse laser, focusing the laser beam by a lens and then irradiating the laser beam onto the target material, wherein the distance between the target material and a substrate is 30mm, and the high vacuum degree (1.0 multiplied by 10) is high-6Pa) on a substrate to obtain (Mg)0.2Co0.2Ni0.2Cu0.2Zn0.2) O film, wherein the substrate is high-purity platinum sheetThe temperature was 700 ℃.

The rest of the example details the process of electrochemical performance testing of the prepared film electrode, including the setup of the battery system, the use of the film electrode as the working electrode, and the testing of the charge-discharge cycle performance.

File: patents/125.txt
assistant
The original text of the first example in the given document is:

Example 1:
In a 1L reaction vessel equipped with a stirring blade, 15.3g of lithium sulfide and 24.7g of phosphorus pentasulfide were added under a nitrogen atmosphere. After the stirring blade was operated, 400mL of tetrahydrofuran previously cooled to-20 ℃ was introduced into the vessel. After naturally raising the temperature to room temperature (23 ℃), the stirring was continued for 72 hours, the obtained reaction mixture slurry was put into a glass filter (pore size: 40 to 100 μm) to obtain a solid content, and the solid content was dried at 90 ℃ to obtain 38g of Li as a white powder3PS4(purity: 90 mass%).

The key points of this example are:

- Lithium sulfide (Li2S) and phosphorus pentasulfide (P2S5) were mixed in a 1L reaction vessel under nitrogen atmosphere.
- Tetrahydrofuran (THF) was added to the vessel after cooling to -20°C.
- The mixture was stirred at room temperature for 72 hours.
- The reaction mixture was filtered through a glass filter with a pore size of 40 to 100 μm.
- The solid content was dried at 90°C to yield 38g of lithium sulfide-phosphorus pentasulfide complex (Li3PS4) as a white powder.

This example demonstrates a method to produce lithium sulfide-phosphorus pentasulfide complex (Li3PS4) using a liquid phase method, which is an electrolyte precursor for solid electrolytes.

File: patents/126.txt
assistant
The original text of the first example is:

Example 1: Synthesis of Li2TiS3 powder

In a glove box in an argon atmosphere, commercially available lithium sulfide (Li2S) powder and titanium disulfide (TiS2) powder were weighed and mixed so that each had a molar ratio of 1:1, and then 4 mm in diameter. Li2TiS3 powder was obtained by performing mechanical milling treatment at 510 rpm for 20 to 100 hours with a ball mill apparatus (Fritche P7, Classic Line) using a 45 mL container containing about 500 zirconia balls.

The text describes the synthesis of lithium titanium sulfide (Li2TiS3) powder through mechanical milling of lithium sulfide (Li2S) and titanium disulfide (TiS2) powders in a glove box under argon atmosphere. The powders are mixed in a molar ratio of 1:1 and then subjected to mechanical milling treatment using a ball mill apparatus at 510 rpm for a period ranging from 20 to 100 hours.

File: patents/127.txt
assistant
The original text of the first example in the given document describes the synthesis and characterization of a lithium-rich anti-perovskite sulfide solid electrolyte material. The example focuses on synthesizing a lithium sulfide (Li2S) and lithium bromide (LiBr) based material, which is then characterized for its ionic conductivity.

### Key Steps in the First Example:

1. **Raw Material Preparation**: Lithium sulfide (Li2S) and lithium bromide (LiBr) are weighed in a 1:1 molar ratio and mixed homogeneously in an argon gas atmosphere glove box.

2. **Ball Milling**: The mixed powder is transferred to a sealed ball mill, where it undergoes low-speed rotation (100 rpm) for 20 minutes to ensure adequate mixing.

3. **High Pressure Synthesis**: The mixed powder is then subjected to high pressure synthesis using a cubic hinge press. Insulating parts are made from dolomite to maintain a stable reaction environment. Heating is conducted using steel caps, molybdenum sheets, graphite pipes, and graphite flakes to achieve the necessary high temperature. The sample is pressed at 5.0 GPa at 300°C for 30 minutes under insulation.

4. **Characterization**: After the synthesis, the sample is quenched to room temperature, slowly released, and then evaluated for its ionic conductivity. This is typically done using an AC impedance spectroscopy test.

### Key Features of the Material:

- **High Ionic Conductivity**: The synthesized material shows high ionic conductivity, which is crucial for its application as a solid electrolyte in batteries.

- **Stability**: The material is stable under various conditions, indicating its potential for use in a wide range of applications requiring high reliability.

- **Synthesis Methodology**: The use of high pressure and temperature, along with careful control of the synthesis environment, ensures the formation of the desired lithium-rich anti-perovskite sulfide structure.

### Conclusion:

The first example demonstrates a method for synthesizing a lithium-rich anti-perovskite sulfide solid electrolyte with high ionic conductivity, suitable for use in advanced battery technologies. The synthesis involves precise control of reaction conditions to achieve the desired material properties.

File: patents/128.txt
assistant
The original text of the first example is:

(1) Production of Sulfide Solid Electrolyte
A Li2S powder, a P2S5 powder, a LiCl powder, a LiBr powder and a MgS powder were weighed so that the composition would be Li4.8Mg0.6PS4.7Cl0.8Br0.8 and the total amount would be 5 g. To the mixture of these powders, heptane was added, and the mixture was pulverized and mixed for 10 hours using a wet pulverization mixing ball mill, and then dried in vacuum with a vacuum dryer to obtain a raw material powder. The resulting raw material powder was filled in a carbon container (40 mm×30 mm×20 mm, non-airtight) to a volume of 80 vol % and heated in a tubular electric furnace at 300° C. (product temperature) for 4 hours, and further heated at 500° C. (product temperature) for 4 hours while hydrogen sulfide gas (H2S) was circulated at 1.0 L/min to obtain a sintered product. The temperature rise and fall rate was 200° C/hour. The sintered product thus obtained was subjected to crude pulverization using a mortar, and heptane was added. The product was pulverized and mixed for 3 hours using a wet pulverization mixing ball mill, and then sized through a stainless sieve having a mesh size of 1 μm to obtain a powdery sulfide solid electrolyte. The additive element used in Example 1 is Mg (first ionization energy of Mg: 737.3 KJ/mol), and the molar ratio of the Mg content to the Li content is 0.125.

File: patents/129.txt
assistant
The original text of the first example is as follows:

[Example 1]  
As starting materials, lithium sulfide (Li 2 S, purity 99.9%, manufactured by Nippon Chemical Industry Co., Ltd.), diphosphorus pentasulfide (P 2 S 5, purity 99%, manufactured by Aldrich), and lithium phosphate (Li 3 PO 4). Next, in a glove box under an Ar atmosphere (dew point -70 ° C.), Li 2 S, P 2 S 5 and Li 3 PO 4 are replaced with Li 2 S: P 2 S 5 : Li 3 PO 4 = 37.5. Mixed at a molar ratio of 12.5: 50. This composition ratio corresponds to Li 3 PS 4 : Li 3 PO 4 = 1: 1, and corresponds to x = 2 in Li 3 PS 4-x O x.

2 g of this mixture is put into a planetary ball mill container (45 cc, made of ZrO 2), dehydrated heptane (moisture content of 30 ppm or less, 4 g) is added, and ZrO 2 balls (φ = 10 mm, 10 pieces) are further added. The container was completely sealed (Ar atmosphere). This container was attached to a planetary ball mill (P7 made by Fritsch), and mechanical milling was performed 40 times with a base plate rotation speed of 500 rpm and a one-hour treatment and a 15-minute pause. Next, in order to remove heptane, drying was performed at 100 ° C. for 1 hour. Thereby, solid electrolyte glass (amorphous body) was obtained. Then, glass ceramics (solid electrolyte material) were obtained by performing heat processing with respect to solid electrolyte glass on conditions of Ar atmosphere and 500 degreeC for 10 hours.

File: patents/13.txt
assistant
The original text of the first example in the provided document describes the preparation of a solid electrolyte for an all-solid battery using elemental sulfur, elemental phosphorus, elemental lithium, and a halogen compound. Here is the original text of the first example:

(S1) A powder mixture was obtained by mixing elemental sulfur powder (manufactured by Sigma Aldrich, sulfur), elemental phosphorus powder (manufactured by Sigma Aldrich, phosphorus), elemental lithium powder (manufactured by FMC, lithium powder), and lithium chloride powder (manufactured by Sigma Aldrich, LiCl).

Specifically, 11.9g of elemental sulfur powder, 2.3g of elemental phosphorus powder, 2.6g of elemental lithium powder, and 3.1g of lithium chloride were weighed and mixed to obtain a powder mixture. The molar ratio of the raw materials was Li: P: S: LiCl = 5:1:5: 1.

(S2) The powder mixture was mixed with 165g of xylene solvent, and then placed in a planetary ball mill together with 1150g of zirconia balls. Thereafter, milling was performed at about 360RPM, thereby amorphizing the powder mixture.

(S3) Crystallizing the amorphized powder mixture by heat treatment at a temperature of about 500°C for 4 hours, thereby producing a solid electrolyte having a digermorite-type crystal structure, as shown in chemical formula 2 below.

[chemical formula 2]
Li6PS5Cl

File: patents/130.txt
assistant
The original text of the first example is:

```
[ production of solid electrolyte Material ]
Raw material powders LiBr and YBr are put in an argon atmosphere with a dew point of-60 ℃ or lower3As LiBr in terms of mole ratios: YBr (Yttrium barium copper ferrite)32.7: 1.1. They were ground in a mortar and mixed. Thereafter, a milling treatment was performed at 600rpm for 25 hours using a planetary ball mill. Further, the resultant was fired in a furnace at 400 ℃ for 48 hours in an Ar (argon) atmosphere.

By the above operation, the powder of the solid electrolyte material of example 1 containing the Li-deficient crystal phase was obtained.
```

File: patents/132.txt
assistant
The original text of the first example is:

In some embodiments, the compound is not layered VS2, spinel Co3O4, layered V2O5, rocksalt MnO, spinel Mn2O4, spinel Mn3O4, or layered ZrS2. In some embodiments, the compound is not layered VS2, spinel Co3O4, layered V2O5, rocksalt MnO, spinel Mn2O4, spinel Mn3O4, or layered ZrS2.

This text describes a set of compounds that are not suitable for use as electrode materials in magnesium batteries. Specifically, it excludes layered VS2, spinel Co3O4, layered V2O5, rocksalt MnO, spinel Mn2O4, spinel Mn3O4, and layered ZrS2 compounds.

File: patents/134.txt
assistant
The original text of the first example is:

Starting materials Li2S, P2S5, and LiCl were weighed in molar ratios and mixed in the mortar and then uniformly mixed for 6 hours on a planetary mill. The mixture thus obtained was made into pellets having a size of 15 pi and then subjected to a 550 degree heat treatment under a vacuum atmosphere to synthesize Li6PS5Cl.

95 mg and 5 mg of the sulfide compound of Li6PS5Cl and TiO2 having an average particle diameter of about 100 nm were respectively weighed. The starting material was placed in a mixing vessel, and mixed at 2000 rpm for 1 minute or more. The mixture was recovered and compressed into a hydraulic press to be processed into pellets to prepare a solid electrolyte.

File: patents/136.txt
assistant
The original text of the first example is as follows:

< examples 1 to 6>
In examples 1 to 6, aluminum fluoride (AlF) was added using lithium (Li) metal3) Modified aluminum fluoride is obtained.

[ production of modified aluminum fluoride ]
(weighing/premixing of raw materials)
Aluminum fluoride (AlF)3) And lithium (Li) metal were weighed in a total amount of 6.0g in molar ratios shown in table 1, and premixed with a mortar and pestle made of agate for about 1 hour to obtain a raw material mixed powder.

In addition, aluminum fluoride (AlF)3) And lithium (Li) metal, are extremely reactive with moisture, so the raw material weighing and premixing was carried out in a glove box (manufactured by Fujiu, Inc., model DBO-1.5BNK-SQ 1).

[ Table 1]

File: patents/137.txt
assistant
The original text of the first example is:

Use lithium sulfide (Li₂S) and phosphoric sulfide (P₂S₅) as starting material. Their powder is weighed in argon atmosphere in a glove box, so that the mol ratio becomes Li₂S: P₂S₅ = 75: 25, and subsequently mixed in an agate mortar. Through doing this, the 1g material compositions are obtained. Subsequently, the 1g material compositions that obtain are put into a 45ml zirconia jar, and zirconia balls (Φ 10mm, 10 balls) are put into the jar and completed subsequently airtight sealing of the jar. The jar is installed in a planetary ball mill. Then, the turntable rotating speed with 370rpm is carried out mechanical lapping for 40 hours. Through doing this, the solid electrolyte material (75Li based on sulfide 2S·25P 2S 5 Glass) is obtained. Subsequently, cupric oxide (CuO) is added as an inhibitor to become 30% based on the solid electrolyte material of sulfide to what obtain, subsequently mixed in an agate mortar. Through doing this, the lithium ion conducting material is obtained.

In summary, the first example describes the synthesis of a lithium ion conducting material by mixing lithium sulfide and phosphoric sulfide in a specific molar ratio, followed by mechanical lapping, and then adding cupric oxide as an inhibitor.

File: patents/138.txt
assistant
The original text of the first example is as follows:

**Example 1**

Li2S powder, P2S5 powder, and LiBr powder were weighed so as to have the composition shown in Table 1 below. These powders were pulverized and mixed using a planetary ball mill (P-5 manufactured by Fritsch Corporation) to obtain a raw material composition. The obtained raw material composition is calcined to obtain a calcined product. Roasting is carried out using a tubular electric furnace. During firing, nitrogen gas was circulated in the electric furnace. The calcination temperature was set at 500° C., and the calcination was performed for 4 hours. The calcined product was pulverized by a ball mill to obtain the target solid electrolyte powder. As a result of XRD measurement, it was confirmed that the powder had a crystal phase of argentite-type crystal structure.

**Table 1** (omitted for brevity)

The text describes the preparation of a solid electrolyte through a series of steps involving the selection and weighing of powders, their mixing and pulverization, calcination, and further pulverization. The resulting powder was confirmed to have an argentite-type crystal structure via XRD measurement.

File: patents/139.txt
assistant
The original text describes the synthesis of several sodium transition metal compounds suitable for use as cathode materials in sodium ion batteries. Specifically, it details the synthesis of:

1. Sodium Vanadyl Phosphate Fluoride (NaVPO4F) using vanadyl phosphate (VPO4) and sodium fluoride (NaF).

2. Sodium Vanadyl Phosphate (NaVPO4) using vanadyl phosphate (VPO4) and sodium fluoride (NaF).

3. Sodium Vanadyl Phosphate with varying sodium to vanadium ratios (NaXVPO4X) using vanadyl phosphate (VPO4) and sodium fluoride (NaF) with excess sodium fluoride.

4. Sodium Vanadyl Phosphate using ammonium metavanadate, phosphoric acid, and sodium carbonate.

5. Sodium Vanadyl Phosphate using sodium carbonate, ferric oxide, ammonium dihydrogen phosphate, and carbon.

6. Sodium Vanadyl Phosphate using sodium phosphate, ferric oxide, ammonium dihydrogen phosphate, and carbon.

7. Sodium Vanadyl Phosphate using sodium carbonate, cobalt carbonate, ammonium dihydrogen phosphate, and carbon.

8. Sodium Vanadyl Phosphate using sodium carbonate, iron carbonate, ammonium dihydrogen phosphate, magnesium hydroxide, and carbon.

9. Sodium Cobalt Phosphate using sodium carbonate, cobalt carbonate, ammonium dihydrogen phosphate, and carbon.

10. Sodium Iron Phosphate using sodium carbonate, iron carbonate, ammonium dihydrogen phosphate, and carbon.

11. Sodium Iron Phosphate using sodium phosphate, ferric oxide, ammonium dihydrogen phosphate, and magnesium hydroxide and carbon.

12. Sodium Vanadyl Phosphate using sodium carbonate, vanadyl oxide, ammonium dihydrogen phosphate, and carbon.

13. Sodium Vanadyl Phosphate using sodium carbonate, vanadyl oxide, ammonium dihydrogen phosphate, and magnesium hydroxide and carbon.

14. Sodium Ferric Phosphate using sodium carbonate, ferric oxide, ammonium dihydrogen phosphate, and carbon.

15. Sodium Vanadyl Phosphate using sodium carbonate, vanadyl oxide, ammonium dihydrogen phosphate, and magnesium hydroxide and carbon.

These compounds are synthesized using various combinations of starting materials such as vanadyl oxide, ferric oxide, cobalt carbonate, iron carbonate, sodium carbonate, sodium phosphate, ammonium dihydrogen phosphate, and magnesium hydroxide, along with carbon as a reducing agent. The resulting materials are characterized by X-ray diffraction patterns and are found to reversibly cycle sodium ions between the cathode and anode in sodium ion batteries.

File: patents/14.txt
assistant
The original text of the first example is:

"In order to adjust the composition of a compound having a cubic argyrodite-type crystal structure to Li5.0PS4.4Cl1.2, a lithium sulfide (Li2S) powder, a diphosphorus pentasulfide (P2S5) powder, and a lithium chloride (LiCl) powder were respectively weighed so as to be 5 g in total amount, and then pulverized and mixed with a ball mill for 15 hours. The resulting mixed powder was filled in a container made of carbon, heated at 300° C. for 4 hours while allowing a hydrogen sulfide gas to flow at 1.0 l/min in a tubular electric furnace, and then further heated at 500° C. for 4 hours. The temperature rise and fall rate was set to 200° C./h. Subsequently, the sample was crushed in a mortar, and sieved through a sieve having an aperture diameter of 53 μm to obtain a powdery sample. At this time, all of the weighing, mixing, setting into an electric furnace, taking out from the electric furnace, crushing, and sieving were performed in a glove box purged with an Ar gas (dew point of −60° C. or lower) that was sufficiently dried, thereby obtaining a compound powder (sample) represented by a compositional formula: Li5.0PS4.4Cl1.2, that is, “x=1.6, y=0.4” in Li7−x−yPS6−aHax−y."

This example describes the synthesis of a specific sulfide solid electrolyte material, with the target composition being Li5.0PS4.4Cl1.2. The synthesis involves weighing and mixing lithium sulfide, diphosphorus pentasulfide, and lithium chloride powders, followed by heating in a hydrogen sulfide atmosphere to achieve the desired composition. The resulting powder is then processed to obtain a sample suitable for further characterization and testing.

File: patents/140.txt
assistant
The original text of the first example is:

"In a rotary evaporator, a 20% aqueous solution of lithium azide sold by Aldrich (registered trademark) was evaporated to dryness to obtain LiN3 colorless crystalline powder. In an agate mortar, 100 mg of LiN3 and 30 mg of carbon SP sold by TIMCAL were mixed.

In a Swagelok® electrochemical cell with a side path for the reference electrode, consisting of 10 mg LiN3 (7.7 mg) + carbon (2.3 mg) mixture working electrode, metallic lithium negative electrode and silver wire A reference electrode was attached. As electrolyte, a 1M solution of commercially available LiPF6 in an ethylene carbonate / dimethyl carbonate mixture (50/50 by weight) was introduced. A constant current calculated to allow extraction of one lithium equivalent of the LiN3 + carbon mixture within 10 hours is applied to the cell between the working and counter electrodes (421 μA). The change over time of the potential difference (Ewe -Eref) between the working electrode and the reference electrode was recorded. This is indicated by a curve a) in FIG. 1, in which Ewe −Eref (V) is indicated on the vertical axis, and time T (time) is indicated on the horizontal axis."

File: patents/141.txt
assistant

Based on the document, the original text of the first example for producing the Li2S-P2S5-based sulfide solid electrolyte material is:

"As a starting material, lithium sulfide (Li2S) and phosphorus pentasulfide (P2S5) were used. Those powders were weighed in a glove box under an Ar atmosphere (dew point −70° C.) so that the molar ratio was 75Li2S.25P2S5 and mixed in an agate mortar, and 1 g of a raw material composition (Li2S=0.3827 g and P2S5=0.6173 g) was obtained. Then, 1 g of the obtained raw material composition was introduced into a zirconia pot of 45 ml, ten zirconia balls (φ10 mm) were further introduced, and the pot was completely sealed (Ar atmosphere). The pot was attached to a planetary ball mill machine (P7™ manufactured by Fritsch Japan Co., Ltd.), mechanical milling was performed at a weighing table rotation number of 370 rpm for 40 hours, and an amorphized sulfide solid electrolyte material (sample 1) was obtained."

So the key steps of the first example are:
1) Mixing Li2S and P2S5 powders in a glove box under Ar atmosphere to get a raw material composition.
2) Introducing the raw material composition into a zirconia pot with zirconia balls, sealing it with Ar atmosphere.
3) Using a planetary ball mill machine to perform mechanical milling at 370 rpm for 40 hours to obtain an amorphized sulfide solid electrolyte material (sample 1).

File: patents/142.txt
assistant
The original text of the first example is:

Reference example 1  
20.4 g lithium acetate dihydrate Li (C 2 H 3 O 2 ) · 2 (H 2 O), 24.5 g manganese acetate tetrahydrate (Mn (C 2 H 3 O 2 ) in 90 ml water and 10 ml methanol ) 2 · 4 (H 2 O)) and 14.8 ml of tetramethoxysilane are added. The mixture is ground for 60 hours with zirconia pellets in a thick-walled plastic container on a roller mill. The dense slurry is put into a PTFE evaporating dish and air is circulated in an oven to dry at 90 ° C. The resulting material is powdered in a mortar and heat treated at 350 ° C. in air to remove organic residues. The resulting brown-green powder is transferred to an alumina boat and the composite is treated at 800 ° C. in an electric furnace with a reducing air stream containing 8% hydrogen diluted with argon. 13 g of Li 2 MnSiO 4 are obtained (yield 81%).

File: patents/143.txt
assistant

The original text of the first example is:

Example 1
   LiH2PO4 and Ta2O5 were mixed in a stoichiometric ratio and pulverized using a mortar and the resultant was heated in the air at 600 °C for 8 hours, and then the mixture obtained therefrom was mixed again and heated at 1000 °C for 8 hours and the mixture obtained therefrom was pulverized using zirconium balls in toluene for 1 hour.
Then, the pulverized powder was compression-molded in the form of pellets each having a diameter of 1.05 cm and a thickness of 0.21 cm, and the pellets were sintered at 1050 °C for 12 hours. In this case, the pellets were sintered in a state of being covered with powder having the same composition to prevent the loss of lithium.

File: patents/144.txt
assistant
The original text of the first example is:

Example 1
1) Taking ferrous oxalate (FeC)2O4) And manganese acetate ((CH)3COO)2Mn) as a transition metal salt, potassium acetate (CH)3COOK) as potassium salt.
2) Prepared by a high-temperature solid phase methodPotassium-rich layered metal oxides P3-K to P3 phasexFe0.2Mn0.8O2The method comprises the following steps: weighing 5mmol FeC2O4、20mmol(CH3COO)2Mn and 15mmol CH3COOK, grinding uniformly, placing into crucible, heating to 700 deg.C with muffle furnace at 2.5 deg.C/min, holding for 2 hr, taking out, and quenching in air to obtain P3-KxFe0.2Mn0.8O2(since K will evaporate a little, x here is about 0.5).
3) Sodium ions are intercalated by a grinding method, which comprises the following steps: 200mg of sodium blocks (simple sodium) and 800mg of P3-K prepared in step 2) were weighed in a glove box (i.e. under an inert atmosphere)xFe0.2Mn0.8O2Grinding and mixing the mixture in a mortar, and dropwise adding 1ml of NaClO4the/EC/DEC electrolyte (sodium ion electrolyte) was used to wet the mixture and milling was continued for 15 minutes until a uniform, viscous slurry was formed.
4) The slurry was allowed to stand in a glove box (i.e., under an inert atmosphere) for 1 hour, washed with absolute ethanol three times or more, and centrifuged to obtain a precipitate.
5) Drying the precipitate obtained by centrifugation in a vacuum drying oven at 60 ℃ overnight to obtain the Na-K co-embedded metal oxide cathode material NayKzFe0.2Mn0.8O2。

File: patents/145.txt
assistant
The original text of the first example is:

[Example 1] Li 2 S powder, P 2 S 5 powder, LiCl powder and LiBr powder were used as raw material powders. These powders were weighed so as to have a composition of Li 5.4 PS 4.4 Cl 0.8 Br 0.8 and a total amount of 5 g. The Li 2 S powder, a Li 2 S reagent and purity 99.5% LiOH reagent purity of 99.9% purity was used a model raw material powder were mixed so that as shown in Table 1. The raw material powder was pulverized and mixed using a ball mill to obtain a mixed powder. The mixed powder was then fired. The firing was carried out in an atmosphere of 100% hydrogen sulfide gas. The flow rate was 100 cm 3 / min. The firing temperature was set to 500 ° C., and the firing time was 8 hours. In this way, a sulfide solid electrolyte having an algyrodite type crystal structure was obtained. It was confirmed by XRD measurement that it had an algyrodite type crystal structure.

In this example, the raw materials were weighed to achieve a specific composition, mixed using a ball mill, and then fired in a hydrogen sulfide atmosphere at 500°C for 8 hours to produce a sulfide solid electrolyte with an algyrodite type crystal structure.

File: patents/146.txt
assistant
The original text of the first example is as follows:

**Production Example 1**
*Manufacture of lithium sulfide*

(1) **Manufacture of lithium sulfide**

Lithium sulfide was manufactured according to the method of the 1st aspect (2 process method) in Unexamined-Japanese-Patent No. 7-330312. Specifically, N-methyl-2-pyrrolidone (NMP) 3326.4 g (33.6 mol) and lithium hydroxide 287.4 g (12 mol) were charged into a 10 liter autoclave equipped with a stirring blade, and at 300 rpm, the temperature was raised to 130 ° C. After the temperature rise, hydrogen sulfide was blown into the liquid at a supply rate of 3 liters / minute for 2 hours. Subsequently, this reaction solution was heated under a nitrogen stream (200 cc / min), and the reacted lithium hydrosulfide was dehydrosulfurized to obtain lithium sulfide. As the temperature increased, water produced as a by-product due to the reaction between hydrogen sulfide and lithium hydroxide started to evaporate, but this water was condensed by the condenser and extracted out of the system. While water was distilled out of the system, the temperature of the reaction solution rose, but when the temperature reached 180 ° C., the temperature increase was stopped and the temperature was kept constant. The reaction was completed after the dehydrosulfurization reaction of lithium hydrosulfide (about 80 minutes) to obtain lithium sulfide.

(2) **Purification of lithium sulfide**

After decanting NMP in the 500 mL slurry reaction solution (NMP-lithium sulfide slurry) obtained above, 100 mL of dehydrated NMP was added and stirred at 105 ° C. for about 1 hour. NMP was decanted at that temperature. Further, 100 mL of NMP was added, stirred at 105 ° C. for about 1 hour, NMP was decanted at that temperature, and the same operation was repeated a total of 4 times. After completion of the decantation, lithium sulfide was dried at 230 ° C. (temperature higher than the boiling point of NMP) under a nitrogen stream for 3 hours under normal pressure. The impurity content in the obtained lithium sulfide was measured.

File: patents/148.txt
assistant
The original text of the first example is:

Example 1: li3YCl5.7F0.3Solid electrolyte material
Anhydrous YCl was weighed in a molar ratio of 0.9:3:0.1, respectively3LiCl and YF3Mixing uniformly, placing in a sealed quartz tube, heating to 520 ℃ under vacuum condition, preserving heat for 12h, carrying out solid phase sintering, cooling, grinding and crushing. The obtained product is F-Anion doped Li3YCl5.7F0.3A solid electrolyte material.

File: patents/149.txt
assistant
The original text of the first example is:

Example 1

Li1 obtained by a known technique in which an oxide containing Ni as a main component and lithium hydroxide are mixed and fired. 025 Ni 0. 91 Co 0. 06 Al 0. 03 O &lt; 2  &gt; was used as a base material.

100 g of pure water at 25 DEG C was added to 150 g of the base material to prepare a slurry, which was then washed with water for 15 minutes. After washing with water, the mixture was subjected to solid-liquid separation by filtration using Nutsche. The moisture content of the cleaning cake was 8.5% by mass.

Next, 1.08 g of tungsten oxide (WO 3 ) was added to the washing cake so that the amount of W was 0.30 at% with respect to the total number of atoms of Ni, Co and Al contained in the lithium-nickel composite oxide, and TURBULA Type T2C manufactured by WAB Co., Ltd.) to obtain a mixed powder.

The obtained mixed powder was placed in a bag made of aluminum, purged with nitrogen gas, laminated, and placed in a dryer heated to 80 DEG C for about 1 hour. After warming, it was taken out from the aluminum bag, transferred into a container made of SUS, allowed to stand dry for 10 hours using a vacuum drier heated to 190 占 폚, and then furnace-cooled.

Finally, a sieve having an eye size of 38 탆 was sieved to obtain a positive electrode active material having a lithium tungstate compound on the surface of the primary particles.

The obtained positive electrode active material was analyzed by the ICP method. As a result, it was confirmed that the tungsten content was 0.30 at.% Based on the total number of atoms of Ni, Co and Al, and that Li / Me was 0.99. The content of sulfuric acid radicals calculated on the basis of the sulfur content measured by the IPC method was 0.01 mass%.

The positive electrode active material of Example 1 was used to manufacture a coin-type battery 1 as described in the text, and the battery characteristics were evaluated.

File: patents/15.txt
assistant
Example 1
0.4359gLi will be mixed2S(99.999％)、0.3710gP2S5(99.999%) and 0.0323gP2O5(99.999 percent) and 0.1608g of LiCl (99.999 percent) are put into a mortar in a glove box protected by inert gas for full mixing, the mixed powder is tabletted by a tablet machine, the tabletted tablet is put into a quartz tube with one closed end, the quartz tube is vacuumized to 0.1Pa and sealed by burning; and then putting the sealed quartz tube into a muffle furnace, heating to 400 ℃ at the heating rate of 0.3 ℃/min, preserving the heat for 12 hours, and finally cooling in the furnace. Taking out the cooled block from the quartz tube, putting into a glove box, manually grinding into powder with a mortar to obtain cubic phase Li6PS4.4O0.6A Cl sulfide solid electrolyte.

File: patents/150.txt
assistant
The original text of the first example is as follows:

(embodiment 1)
(sample making)
Weigh the Li that molar ratio is 85: 152S(Japan high-purity chemical studies made, model: LII06PB) and P2S5
(Aldrich system, model: 232106) it is high to weigh 1 mole of ZnS(Japan relative to 99 moles of the mixture for mixture
Purity chemical studies made, model: ZNI10PB).Zn is divalent, the Zn, Li of 0.28 containing all material weighed mole %
Molar ratio relative to P is 5.7.
The good all material of scale is put into planetary ball mill (Fritsch corporation), is crushed with the revolving speed of 350rpm
Mixing 6 hours.
To the mixed-powder, i.e., after carrying out XRD determining to solid lithium-ion conductive particle, do not occur significantly spreading out
Ejected wave peak, the as not no state of crystal phase, that is, be amorphous state.The solid lithium-ion conductive particle is put into tablet
In molding machine, by carrying out compression with tablet molding machine to obtain the pressurization powder of solid lithium-ion conductor.Take out pressurization powder
Body attaches it to the fixture for using the pressure of about 1MPa to pressurize thus as evaluation sample.Electrode is using stainless steel
(SUS).

(sample evaluation)
It is hindered within the scope of frequency 0.1Hz~1MHz by exchange using 1260 types and 1287 types of Solartron corporation
Anti- method implements evaluation sample obtained the measurement of ionic conductivity, and obtaining measured value later is 2.5 × 10-4S/cm.Separately
Outside, after with electronic conductivity of the direct current method to measure and evaluate sample, measured value obtained is 3.2 × 10-8S/cm, thus
Electron conductivity is that one kind can be with ignored level.

File: patents/151.txt
assistant
The original text of the first example is as follows:

≪Example A1≫ [Preparation of solid electrolyte material] In an argon atmosphere with a dew point of -60°C or lower, raw material powder LiCl, YCl3 and ZrCl4 were weighed so that the molar ratio was LiCl:YCl3:ZrCl4 = 2.5:0.5:0.5. did. Thereafter, milling was performed using a planetary ball mill at 600 rpm for 12 hours.

[Analysis of crystal structure] The results shown in Figure 4A were measured by the method described below.

That is, to analyze the crystal structure of the solid electrolyte, an X-ray diffraction pattern was measured in a dry environment with a dew point of -45° C. or lower using an X-ray diffraction device (RIGAKU MiniFlex 600). As for the X-ray source, Cu-Kα rays were used.

In Figure 4B, the horizontal axis 2θ of the above-mentioned XRD pattern is converted by q = 4πsin(θ)/λ, and the q value at the above-mentioned peak position 2θ = 31.64°, q2 = 2.222 Å−1. This is a diffraction pattern when the normalized value of q/q2 is plotted on the horizontal axis. In Figure 4B, peaks were observed at the positions of q/q2 = 0.507, 1.289, and 1.530. The q values of these peaks are set as q1/q2 = 0.507, q3/q2 = 1.289, and q4/q2 = 1.530, and the value of aave is calculated using equation (2). The calculated value was 5.232 Å. When a LiX is calculated using xCl = 1, xBr = 0, and xI = 0 in equation (3), and the value of aave/aLiX is calculated, aave/aLiX = 1.020.

[Preparation of secondary battery] In an argon glove box, the solid electrolyte material of Example A1 and LiCoO2 as an active material were weighed at a volume ratio of 70:30. A mixture was prepared by mixing these in an agate mortar.

In an insulating outer cylinder, the solid electrolyte material of Example A1 equivalent to a thickness of 700 μm, 8.5 mg of the above-mentioned mixture, and 16.5 mg of Al powder were laminated in this order. A first electrode and a solid electrolyte layer were obtained by press-molding this at a pressure of 300 MPa.

Next, metal In (thickness: 200 μm) was laminated on the side of the solid electrolyte layer opposite to the side in contact with the first electrode. By press-molding this at a pressure of 80 MPa, a laminate consisting of the first electrode, solid electrolyte layer, and second electrode was produced.

Next, stainless steel current collectors were placed above and below the laminate, and current collection leads were attached to the current collectors.

Finally, the inside of the insulating outer cylinder was isolated and sealed from the outside atmosphere using an insulating ferrule.

Through the above steps, a secondary battery of Example A1 was manufactured.

[Charge/discharge test] A charge/discharge test of the secondary battery of Example A1 was conducted in the following manner.

The secondary battery of Example A1 was placed in a constant temperature bath at 25°C.

Constant current charging was performed at a current value of 0.05 C rate (20 hour rate) with respect to the theoretical capacity of the battery, and charging was completed at a voltage of 3.6 V.

Next, the battery was discharged at a current value of the same rate of 0.05C, and the discharge was terminated at a voltage of 1.9V.

As a result of the above measurements, the initial discharge capacity of the secondary battery of Example A1 was 0.467 mAh.
