Repository: breadbread1984/info_extraction

# Introduction

this project is to provide a tool to extract data item from patent materials

# Usage

## Extract

```shell
python3 main.py --input_dir <path/to/directory/of/patents> --method (stuff|map_reduce|refine|map_rerank) [--output_json <path/to/output/json>]
```

File: patents/16.txt
assistant
The original text of the first example is:

[Example 1]
As a starting material sulfide, lithium (Li2S, from Nippon Chemical Co., Ltd.), a softening lithium (LiCl, kojyun FIG Chemical Laboratory, Ltd.) and, ohhwang tetroxide in (P2S5, available from Aldrich Chemical Co., Inc.) and sulfide, silicon (SiS2, Manufactured by Kojundo Chemical Co., Ltd.) was used. These powders were mixed in a glove box under an argon atmosphere at the weight ratios shown in Table 1 below to obtain a raw material composition. Subsequently, 1 g of the raw material composition was placed in a zirconia pot (45 ml) together with zirconia balls (10 mm?, 10 pieces), and the pot was completely sealed (argon atmosphere). This port was attached to a planetary ball mill (pre-production P7) and subjected to mechanical milling for 40 hours at 370 rpm. Thereby, an amorphized ion conductive material was obtained.

Next, the obtained powder of the ion conductive material was placed in a carbon-coated quartz tube and vacuum-filled. The pressure of the vacuum enclosed quartz tube was about 30 Pa. Next, a quartz tube was set in a firing furnace, and the temperature was raised from room temperature to 475 DEG C over 6 hours, and the temperature was kept at 475 DEG C for 8 hours, and then the temperature was reduced to room temperature. Thus, a sulfide solid electrolyte material having a composition of Li0.39 Si0.076 P0.05 S0.45 Cl0.03 was obtained.

File: patents/17.txt
assistant
The original text of the first example is:

(Example 1)

(Synthesis of ion conductive material)

Lithium sulfide (Li 2 S), sodium sulfite (P 2 S 5 ), and germanium sulfide (GeS 2 ) were used as starting materials. These powders were mixed with 0.7769 g of Li 2 S, 0.8673 g of P 2 S 5 and 0.3558 g of GeS 2 in a glove box under an argon atmosphere to obtain a raw material composition. Next, the raw material composition was molded into pellets, and the obtained pellets were placed in a carbon-coated quartz tube and vacuum-filled. The pressure of the vacuum enclosed quartz tube was about 30 Pa. Next, a quartz tube was set in a baking furnace, and the temperature was raised from room temperature to 700 °C over 6 hours, maintained at 700 °C for 8 hours, and then slowly cooled to room temperature. Thus, a crystalline ion conductive material having a composition of Li 3.25 Ge 0.25 P 0.75 S 4 was obtained. Further, the above composition corresponds to a composition of x = 0.75 in Li (4-x) Ge (1-x) P x S 4.

(Synthesis of Sulfide Solid Electrolyte Material)

Next, the obtained ion conductive material was pulverized using a vibrating mill. As the vibration mill, TI-100 manufactured by CMI Corporation was used. Specifically, about 2 g of the ion conductive material obtained by the above method and an alumina vibrator (36.3 mm in diameter, 48.9 mm in height) were put into a 10-mL port and treated at a rotation number of 1440 rpm for 30 minutes. Thereafter, the ion conductive material with reduced crystallinity was molded into pellets, and the obtained pellets were placed in a carbon coated quartz tube and vacuum-filled. The pressure of the vacuum enclosed quartz tube was about 30 Pa. Next, a quartz tube was set in the baking furnace, and the temperature was raised from room temperature to 550 °C over 6 hours, maintained at 550 °C for 8 hours, and then slowly cooled to room temperature. Thus, a crystalline sulphide solid electrolyte material having a composition of Li 3.25 Ge 0.25 P 0.75 S 4 was obtained.

In summary, the first example describes the synthesis of a sulfide solid electrolyte material with a specific composition (Li 3.25 Ge 0.25 P 0.75 S 4) through two main steps: 
1) Synthesizing a crystalline ion conductive material from a raw material composition containing lithium sulfide, sodium sulfite, and germanium sulfide.
2) Lowering the crystallinity of the ion conductive material using a vibrating mill, then heating it to improve crystallinity and obtain the final sulfide solid electrolyte material.

File: patents/18.txt
assistant
The original text of the first example is:

Example 1:
So that lithium sulfide (Li)2S), phosphorus pentasulfide (P)2S5) Lithium bromide (LiBr), lithium iodide (LiI), manganese (II) sulfide (MnS) (Li)2S∶P2S5LiBr: LiI: MnS) was added to a mixture of 55.81: 18.75: 15.00: 10.00: 0.44(Li/P was 3.64, M/P was 0.012, and S/P was 4.00 (calculated based on the amount used)), specifically, 0.5450g of lithium sulfide, 0.8857g of phosphorus pentasulfide, 0.2768g of lithium bromide, 0.2844g of lithium iodide, 0.0081g of manganese sulfide, 4.0g of dehydrated toluene (water content 10ppm or less), and 53g of zirconia balls (diameter: 5mm) was charged into a zirconia pot (capacity: 45mL) and sealed under an argon atmosphere. The zirconia pot was mounted on the planetary ball mill, and mixing and stirring were simultaneously performed at a turn table speed of 500rpm for 40 hoursAnd stirring and crushing the mixture to obtain a product of the amorphous sulfide solid electrolyte containing the metal element and the solvent.

In a glove box under an argon atmosphere, 10mL of dehydrated toluene was added to the product, which was recovered in a metal barrel, and after precipitation of powder (solid electrolyte), the solvent as a supernatant was removed. Then, the precipitated powder was dried on a hot plate at 80 ℃ to obtain a powdery amorphous sulfide solid electrolyte containing a metal element.

The obtained amorphous sulfide solid electrolyte containing a metal element was measured by powder X-ray analysis (XRD) using an X-ray diffraction apparatus (SmartLab apparatus, manufactured by japan), and no peak other than a peak derived from the raw material was found. Further, the obtained amorphous metal element-containing sulfide solid electrolyte was subjected to ICP emission analysis to calculate the molar ratio of each element (the molar ratio of lithium element to phosphorus element (Li/P), the molar ratio of metal element to phosphorus element (M/P), and the molar ratio of sulfur element to phosphorus element (S/P)), and subjected to a hydrolysis test. The results are shown in table 1.

File: patents/19.txt
assistant
The original text of the first example is:

As starting materials, lithium sulfide (Li2S, manufactured by Nippon Chemical Industry Co., Ltd.), diphosphorus pentasulfide (P2S5, manufactured by Aldrich), silicon sulfide (SiS2, manufactured by High Purity Chemical Co., Ltd.), and chloride lithium (LiCl, manufactured by High Purity Chemical Laboratory) were used. These powders were mixed at a ratio shown in Table 1 below in a glove box under an argon atmosphere to obtain a raw material composition. Next, 1 g of the raw material composition was placed in a zirconia pot (45 ml) together with zirconia balls (10 mmφ, 10 pieces), and the pot was completely sealed (argon atmosphere). This pot was attached to a planetary ball mill (P7 made by Fritsch), and mechanical milling was performed at a base plate rotation speed of 370 rpm for 40 hours. Thereby, an amorphous ion conductive material was obtained.

Next, the obtained ion conductive material powder was placed in a carbon-coated quartz tube and vacuum-sealed. The pressure of the vacuum sealed quartz tube was about 30 Pa. Next, the quartz tube was placed in a baking furnace, heated from room temperature to 400 °C. over 6 hours, maintained at 400 °C. for 8 hours, and then gradually cooled to room temperature. As a result, a sulfide solid electrolyte material having a composition of 1.5 (LiCl) · (Li3.4 Si0.4 P0.6 S4) was obtained. The above composition is, y (LiCl) · (100 -y) (Li(4-x)Si(1-x)PxS4) in the x = 0.6, corresponding to a composition of y = 60.

File: patents/2.txt
assistant
The original text of the first example is:

A method for producing a sulfide glass ceramic, including reacting a lithium compound, a phosphorus compound and a halogen compound in a solvent that contains a hydrocarbon and an ether compound to produce a sulfide glass that contains a Li element, a P element, a S element and one or more halogen elements, and heating the sulfide glass to produce a sulfide glass ceramic.

Specifically, in Example 1, a production apparatus was used that had a stirrer-equipped 1.5-liter glass reactor and a bead mill unit connected to it. The apparatus allowed the following mixture (slurry) to be circulated:

A mixture prepared by adding 1200 ml of dewatered toluene and 7.2 ml of dibutyl ether (DBE) to 29.7 g of lithium sulfide (LiOH content: 0.1% by mass or less), 47.8 g of diphosphorus pentasulfide, 15.4 g of lithium iodide and 15.0 g of lithium bromide.

This mixture was circulated between the reactor and the bead mill unit at a flow rate of 480 ml/min. The reactor was heated to 80°C, and the apparatus was operated with a peripheral speed of 12 m/s. After 48 hours, the apparatus was stopped, and the resulting slurry was processed to obtain a powdery sulfide glass. Then, the powdery sulfide glass was heated at 185°C for 3 hours to produce a sulfide glass ceramic. The residual solvent amount in the sulfide glass ceramic was measured, and the Li ion conductivity was also determined.

File: patents/20.txt
assistant
The original text of the first example is:

[Example 1: Synthesis of a-NbS3 powder]
In a glove box in an argon atmosphere, a commercially available niobium sulfide (NbS2) powder and a commercially available sulfur (S8) powder are each made to have an element ratio of Nb:S = 1:3 and a charged weight of 1.0 g. After that, by using a 45 mL zirconia container containing about 500 zirconia balls having a diameter of 4 mm and performing mechanical milling treatment at 510 rpm for 60 hours with a ball mill apparatus (Fritche P7), it is amorphous. Sex NbS3 powder was obtained. The impurity concentration of the amorphous NbS3 powder was 2% by weight or less.

This example describes the synthesis of amorphous niobium sulfide (a-NbS3) powder through mechanical milling of niobium sulfide (NbS2) and sulfur (S8) powders under argon atmosphere. The resulting powder has an element ratio of Nb:S = 1:3, an impurity concentration of 2% by weight or less, and is amorphous.

File: patents/21.txt
assistant
The original text of the first example is as follows:

**Example 1**

The solid electrolyte of 0.85 (Li5.5SiS4.5Br0.5)·0.15 (PS2.5) [Y=0.15] was synthesized using starting materials Li2S (Nihon Chemical Industry), SiS2 (Alfa Aesar), LiBr (Kojundo Chemical Lab.) and P2S5(Aldrich). They were mixed at the weight ratio (listed in Table 1) and put into the zirconium pot (45 mL) with 10 zirconium balls (ϕ10 mm) under argon. The pot was closed and treated with planetary milling equipment (Fritsch, P7) at 370 rpm for 40 h to obtain the precursor. The precursor was sealed into the glass tube at the pressure of 30 Pa and then heated at 500° C. for 8 h.

Whereas the weight ratios of the starting materials for Examples 2 to 4 and Comparative Example 1 are specified in Table 1.

File: patents/22.txt
assistant
The original text of the first example is:

[Example 1]
As a starting material sulfide, lithium (Li2S, from Nippon Chemical Co., Ltd.) and, 5-sulfide 2 (P2S5, available from Aldrich Chemical Co., Inc.) and sulfide, silicon (SiS2, producing highly pure Chemical Co.) and lithium chloride (LiCl, Ltd.) was used. These powders were mixed in a glove box under an argon atmosphere in the proportions shown in Table 1 below to obtain a raw material composition. Next, 1 g of the raw material composition was placed in a port made of zirconia (45 ml) together with zirconia balls (10 mmφ, 10 pieces), and the port was completely sealed (argon atmosphere). This port was attached to a planetary ball mill (preproduction P7) and subjected to mechanical milling for 40 hours at 370 rpm. Thereby, an amorphized ion conductive material was obtained.

Next, the obtained powder of the ion conductive material was placed in a carbon-coated quartz tube and vacuum-filled. The pressure of the vacuum enclosed quartz tube was about 30 Pa. Next, a quartz tube was set in a firing furnace, and the temperature was raised from room temperature to 550 °C for 6 hours, maintained at 550 °C for 8 hours, and then cooled to room temperature. Thereby, a sulfide solid electrolyte material having a composition of 0.11 (LiCl). (Li3.4 Si0.4 P0.6 S4) was obtained. The above composition corresponds to a composition of x = 0.6 and y = 10 in y (LiCl). (100-y) (Li(4-x)Si(1-x)PxS4).

This example demonstrates the production of a sulfide solid electrolyte material through a series of steps including mixing raw materials, mechanical milling to create an amorphous ion conductive material, and subsequent heating to achieve crystallinity. The resulting material has a specific composition and exhibits improved ion conductivity.

File: patents/23.txt
assistant
The original text of the first example is:

(Example 1A) A planetary ball mill machine (trade name: Classic Line P-7, manufactured by Fritsch) was installed. Weigh 0.598 g of lithium sulfide, 0.867 g of diphosphorus pentasulfide, 0.271 g of lithium bromide, and 0.264 g of iodine, put them in a container for a planetary ball mill (45 cc, made of zirconia), and further dehydrate toluene. 4 g (water content: 10 ppm or less) was added, and the container was completely sealed. This container was attached to the above-mentioned planetary ball mill machine, and mixed, stirred, and pulverized at the same time for 40 hours at a base rotation speed of 500 rpm to prepare a sulfide-based solid electrolyte. To the obtained slurry-like product containing an amorphous sulfide-based solid electrolyte and a solvent, 5 ml of dehydrated toluene was added in a glove box and collected in a metal bat, and the powder (solid electrolyte) was precipitated. After that, the solvent of the supernatant was removed. Then, the precipitated powder was placed on a hot plate and dried at 80 ° C. to obtain a powdery amorphous sulfide-based solid electrolyte. The powdered amorphous sulfide-based solid electrolyte was subjected to powder X-ray analysis (XRD) measurement using an X-ray diffraction (XRD) apparatus (SmartLab apparatus, manufactured by Rigaku Co., Ltd.). It was found that there was no peak other than the peak derived from the raw material. The X-ray analysis spectrum is shown in Fig. 1.

The obtained powdery amorphous sulfide-based solid electrolyte was heated at 203 ° C. for 3 hours using a hot plate placed in a glove box. The powder after heating was subjected to powder X-ray analysis (XRD) measurement using an X-ray diffraction (XRD) apparatus (SmartLab apparatus, manufactured by Rigaku Co., Ltd.). The X-ray analysis spectrum is shown in Fig. 2. As shown in Fig. 2, crystallization peaks were detected at 2θ = 19.9 ° and 23.6 °, confirming that a crystalline sulfide-based solid electrolyte was obtained.

The obtained powdery amorphous sulfide-based solid electrolyte was subjected to a differential thermal analyzer (DTA device) (thermogravimetric analyzer "TGA / DSC1 (model number)", STAR e software, all manufactured by METTTLER TOREO Co., Ltd.). The differential thermal analysis (DTA) was performed under a nitrogen gas atmosphere from room temperature to 500 ° C. under a heating condition of 10 ° C./min. The differential thermal analysis chart (DTA chart) is shown in Fig. 6. According to Fig. 6, an endothermic peak (P 380 ) having a peak top at 380 ± 15 ° C. at 384 ° C., an endothermic peak (P 406 ) having a peak top at 406 ° C., and an endothermic peak (P 406 ) having a peak top at 427 ° C. 427 ) and an endothermic peak (P 441 ) having a peak top at 441 ° C., and the absolute value of the amount of heat of each endothermic peak is 15.18 (J / g) for H 380 and 5.72 (J / g) for H 406. J / g), H 427 was 0.63 (J / g), H 441 was 1.37 (J / g), and the ratio (H 380 / H 350-450 ) was 66.3%.

The obtained amorphous sulfide-based solid electrolyte is subjected to differential thermal analysis (DTA) in the same manner as in Example 1B under a nitrogen gas atmosphere under a temperature rising condition of 10 ° C./min from room temperature to 500 ° C. It was. The differential thermal analysis chart (DTA chart) is shown in Fig. 6. According to Fig. 6, an endothermic peak (P 380 ) having a peak top at 380 ± 15 ° C. at 384 ° C., an endothermic peak (P 406 ) having a peak top at 406 ° C., and an endothermic peak (P 406 ) having a peak top at 427 ° C. 427 ) and an endothermic peak (P 441 ) having a peak top at 441 ° C., and the absolute value of the amount of heat of each endothermic peak is 15.18 (J / g) for H 380 and 5.72 (J / g) for H 406. J / g), H 427 was 0.63 (J / g), H 441 was 1.37 (J / g), and the ratio (H 380 / H 350-450 ) was 66.3%.

File: patents/24.txt
assistant
The original text of the first example is as follows:

Example 1

Lithium sulfide (purity 98.5%), diphosphorus pentasulfide (manufactured by Thermoforce, purity 99.9% or more) and lithium chloride (manufactured by Sigma Aldrich, purity 99%) prepared in Preparation Example 1 were used as starting materials (hereinafter, In all examples, the purity of each starting raw material is the same). Each raw material was prepared so that the molar ratio (Li 2 S : P 2 S 5 : LiCl) of lithium sulfide ( Li 2 S), diphosphorous pentasulfide (P 2 S 5 ), and lithium chloride (LiCl) was 1.9: 0.5: 1.6. Mixed. Specifically, 0.492 g of lithium sulfide, 0.626 g of diphosphorus pentasulfide, and 0.382 g of lithium chloride were mixed to form a raw material mixture.

The raw material mixture and 30 g of zirconia balls with a diameter of 10 mm were placed in a zirconia pot (45 ml) of a planetary ball mill (manufactured by Fritsch, model number P-7) and completely sealed. The inside of the pot was set in an argon atmosphere. It was processed (mechanical milling) for 72 hours using a planetary ball mill at a rotation speed of 370 rpm to obtain a glassy powder (intermediate).

Approximately 1.5 g of the powder of the above intermediate was filled into a tamman tube (PT2, manufactured by Tokyo Glass Equipment Co., Ltd.) in a glove box under an Ar atmosphere, and the entrance of the tamman tube was blocked with quartz wool to prevent air from entering the sealed container made of SUS. It was sealed to prevent it. After that, the sealed container was placed in an electric furnace (FUW243PA, manufactured by Adovantec) and heat treated. Specifically, the temperature was raised from room temperature to 430°C at 2.5°C/min and maintained at 430°C for 8 hours. After that, it was slowly cooled to obtain a sulfide solid electrolyte.

The ion conductivity (σ) of the sulfide solid electrolyte was 10.6 mS/cm. Additionally, the electronic conductivity was less than 10 -6 S/cm.

The XRD pattern of the sulfide solid electrolyte is shown in Figure 1. Peaks originating from the babyrhodite-type crystal structure were observed at 2θ = 15.64, 18.06, 25.66, 30.20, 31.58, 40.04, 41.12, 45.24, 49.16, 52.74, 55.36, 56.22, and 59.56 deg. Meanwhile, peaks originating from the Li 3 PS 4 crystal structure were not observed.

The sulfide solid electrolyte was subjected to ICP analysis to measure the molar ratio of each element. In addition, the lattice constant of the agyrhodite-type crystal structure contained in the sulfide solid electrolyte, the peak intensity ratio of the peaks of the LiCl and Li 3 PS 4 crystal structures in XRD, and the ionic conductivity σ were measured. The results are shown in Table 4. Additionally, the area ratio of each peak in the solid 31 P-NMR spectrum of the sulfide solid electrolyte was measured. The results are shown in Table 5.

Additionally, Figure 2 shows the solid-state 31 P-NMR spectrum of the sulfide solid electrolyte obtained in Example 1.

File: patents/25.txt
assistant
The original text of the first example is as follows:

Example 1
(Synthesizing Step)
The following were used as raw material for an electrolyte: lithium sulfide (Li2S manufactured by Nippon Chemical Industrial Co., Ltd, 99.9% purity. Hereinafter the same was used), phosphorus pentasulfide (P2S5 manufactured by Aldrich, 99.9% purity. Hereinafter the same was used), lithium bromide (LiBr manufactured by Kojundo Chemical Laboratory Co., Ltd., 99.9% purity. Hereinafter the same was used) and lithium iodide (LiI manufactured by Aldrich, 99.9% purity. Hereinafter the same was used). This raw material for an electrolyte was weighed so as to have the molar ratio of Li2S:P2S5:LiBr:LiI=56.25:18.75:15:10. Into a vessel of a planetary ball mill (45 ml, made from ZrO2), the weighed raw material for an electrolyte along with tridecane, and further balls made from ZrO2, having 5 mm in diameter, were loaded, and the vessel was completely sealed hermetically. The raw material for an electrolyte was amorphized by mechanical milling at 290 rpm for 20 hours, and material for a sulfide solid electrolyte (75(0.75Li2S.0.25P2S5).15LiBr.10LiI) was synthesized. After mechanical milling was ended, 75(0.75Li2S.0.25P2S5).15LiBr.10LiI was collected from the vessel, and was subjected to vacuum drying at 80° C., to remove tridecane, whereby the material for a sulfide solid electrolyte of 75(0.75Li2S.0.25P2S5).15LiBr.10LiI was obtained.

(Pulverizing Step)
The following were loaded into a pot made from ZrO2: 75 g of the material for a sulfide solid electrolyte collected from the vessel after the synthesizing step; 120 g of dehydrated heptane (manufactured by Kishida Chemical Co., Ltd.); 80 g of dehydrated n-butyl ether (manufactured by Kishida Chemical Co., Ltd.); and 400 g of grinding media made from ZrO2 (particle diameter Φ: 0.3 mm), and the pot was completely sealed hermetically (Ar atmosphere). This pot was attached to a planetary ball mill (P-5 manufactured by FRITSCH), and wet mechanical milling was carried out at 150 rpm for 22 hours, to pulverize the material for a sulfide solid electrolyte.

(Drying Step)
Slurry of the material for a sulfide solid electrolyte that was obtained by separating the grinding media from the pulverized material was dried on a hot plate at 120° C. in setting temperature for 3 hours, to obtain the material for a sulfide solid electrolyte of 0.5 μm in mean particle size (D50). Here, as the mean particle size (D50), employed was a median diameter equivalent to cumulative 50 volume % on the particle side in the particle diameter distribution on the basis of volume, which was measured using a particle size distribution measurement instrument by laser scattering and diffraction analysis (Microtrac MT 3300EX II manufactured by Nikkiso Co., Ltd.).

(Gas Flow Heating Step)
Into a two-neck round-bottom flask, 15 g of the dried material for a sulfide solid electrolyte was loaded, and was heated in an oil bath at 200° C. for 3 hours while circulating gas (gas mixture of H2S: 150 mL/min, and Ar: 150 mL/min), to obtain a sulfide solid electrolyte according to the example 1.

File: patents/26.txt
assistant
The original text of the first example is:

Example 1
A sulfide solid electrolyte, the component of which is 4.95Li2S-0.05Li2O2-GeS2-P2S5(i.e. Li)2O2Incorporation of Li10GeP2S12By substitution of part of Li2S), the preparation method comprises the following steps:
19.3145g of Li2S, 0.1948g of Li2O211.6148g of GeS218.8759g of P2S5The raw materials are mixed and placed in a 500mL roller mill pot, 400g of 10mm yttrium-stabilized zirconia grinding beads are added, and the mixture is ground at 150rpm for 24h until the mixture is uniformly mixed, so that a precursor is obtained. 2g of the precursor is pressed into a sheet, ten sheets are placed in a quartz tube with the inner diameter of 25mm and the length of 300mm, the quartz tube is sealed and calcined at 680 ℃ for 20min, and the calcined block is ground into powder to obtain sulfide solid electrolyte powder.

File: patents/27.txt
assistant
The original text of the first example in the provided document describes the synthesis of a lithium-magnesium-nickel oxide composition, specifically Li1.05Mg0.025NiO2. The synthesis process involves the following steps:

1. **Preparation of the Precursor Compound**: The precursor compound is prepared by dry mixing lithium hydroxide (Li(OH)2), magnesium hydroxide (Mg(OH)2), and lithium nitrate (LiNO3). The amounts used are approximately 242.91 g of Li(OH)2, 14.79 g of Mg(OH)2, and 34.97 g of LiNO3.

2. **Mixing with Nickel Hydroxide**: The precursor compound is then mixed with high-density spherical nickel hydroxide (Ni(OH)2) in a 1-liter jar. The exact amount of Ni(OH)2 used is not specified in the document.

3. **Sintering Process**: The mixture is placed in an alumina crucible and subjected to a sintering process. This involves heating the mixture at a rate of 5°C/min to 450°C, holding it at 450°C for 4 hours, and then raising the temperature to 700°C at a rate of 2°C/min, maintaining it at 700°C for 4 hours.

4. **Cooling and Grinding**: After the sintering process, the sample is naturally cooled to room temperature. It is then ground for 5 minutes to break up any aggregates and sieved through a No. 270 mesh to obtain a desired particle size of 10 μm.

5. **Characterization**: The resulting composition is characterized using X-ray diffraction (XRD) analysis, which indicates that the powder obtained is essentially free of impurities.

This example demonstrates the synthesis of a lithium-magnesium-nickel oxide composition with a specific formula, highlighting the use of lithium, magnesium, and nickel sources, along with the sintering process to achieve the desired composition.

File: patents/28.txt
assistant
The original text of the first example is:

```
[ production of solid electrolyte Material ]
In an argon atmosphere with a dew point below-60 ℃, adding LiCl: YCl3：CaCl23.05: 0.95: LiCl and YCl were weighed at a molar ratio of 0.053And CaCl2Raw material powder. They were pulverized in a mortar and mixed. Then, the treatment was carried out for 25 hours by milling at 600rpm using a planetary ball mill.
In the above manner, Li is obtained3.05Y0.95Ca0.05Cl6A powder of the solid electrolyte material of example 1 represented by the compositional formula (iv).
```

File: patents/29.txt
assistant
The original text of the first example is as follows:

(Example 1) Lithium sulfide (Li 2 S) powder (3.03 g), phosphorus sulfide (P 2 S 5 ) powder (1.63 g), and silicon sulfide (SiS 2 ) powder (0.34 g) are mixed so that the composition formula shown in Table 1 is obtained. Each was weighed and mixed, and pulverized with a ball mill for 12 hours to prepare a mixed powder. The mixed powder is filled in a carbon container, and this is heated at a temperature rising / lowering rate of 300 ° C./h while flowing 1.0 L / min of hydrogen sulfide gas (H 2 S, purity 100%) in a tubular electric furnace. Baked at 600 ° C. for 4 hours. Thereafter, the sample was crushed in a mortar and sized with a sieve having an opening of 53 μm to obtain a powdery sample. At this time, the above weighing, mixing, setting in the electric furnace, taking out from the electric furnace, crushing and sizing operations are all carried out in the glove box substituted with sufficiently dried Ar gas (dew point -60 ° C or higher).

File: patents/3.txt
assistant
The original text of the first example is as follows:

Use lithium sulfide (Li2S) powder, phosphorus sulfide (P2S5) powder, and lithium chloride (LiCl) powder so that the total amount is 5 g so that the composition formula shown in Table 1 is obtained. Each was weighed and pulverized and mixed with a ball mill for 15 hours to prepare a mixed powder. The mixed powder is filled in a carbon container, and this is heated at a temperature rising / lowering rate of 200 °C./h while circulating 1.0 L/min of hydrogen sulfide gas (H2S, purity 100%) in a tubular electric furnace. Baked at 500 °C. for 4 hours. Thereafter, the sample was crushed with a mortar and sized with a sieve having an opening of 53 μm to obtain a powdery sample.

File: patents/30.txt
assistant
The original text of the first example is:

[Comparative Example 1-1]
Li 2 S (manufactured by Nippon Chemical Co.), P 2 S 5 (Aldrich Co.) and LiI a and the (nitppo Chemical Co., Ltd.) as the starting material, Li 2 S to  0.558 g, P 2 S 5 0.900  g, 0.542 g of LiI Weighed and mixed with agate for 5 minutes. The mixture was charged into a container (45 cc, made of ZrO 2 ) of a planetary ball mill and dehydrated heptane (water amount: 30 ppm or less, 4 g) was charged and further a ZrO 2 ball (φ = 5 mm, 53 g) And the container was completely sealed. The container was mounted on a planetary ball mill (manufactured by Fritz P7) and mechanical milling was carried out for 20 hours at a rotational speed of 500 rpm. Thereafter, heptane was removed by drying at 110 DEG C for 1 hour to obtain a sulfide glass. The composition is expressed in terms of molar value of 20LiI · 80 (0.75Li 2 S · 0.25P 2 S 5 ), and this composition is designated as composition A.

Next, 0.5 g of the obtained glass sulfide was vacuum-sealed in a quartz tube, and heat treatment was performed at 170 占 폚. Specifically, a sample was preliminarily put in a furnace maintained at 170 占 폚 and subjected to a heat treatment for 3 hours to obtain a sulfide solid electrolyte material which is a glass ceramics.

File: patents/31.txt
assistant
The original text of the first example for producing the positive electrode active material for a sodium ion battery is as follows:

(Positive electrode active material for sodium ion secondary battery) The positive electrode active material for a sodium ion secondary battery of the present invention is Na 2O 8 to 55%, NiO 10 to 70%, CrO + FeO + MnO + CoO 0 to 60%, P 2 O 5 + SiO 2 + B 2 O 3 in mol% in terms of oxide. It is characterized by containing 15 to 70% of O 3 and an amorphous phase. The reason for limiting each component in this way will be described below. In the following description of the content of each component, "%" means "mol%" unless otherwise specified.

Na 2 O is a source of sodium ions that move between the positive electrode active material and the negative electrode active material during charging and discharging. The content of Na 2 O is 8 to 55%, preferably 15 to 45%, particularly preferably 25 to 35%. If the amount of Na 2 O is too small, the amount of sodium ions that contribute to occlusion and release is small, and the discharge capacity tends to decrease. On the other hand, if the amount of Na 2 O is too large, different kinds of crystals such as Na 3 PO 4 that do not contribute to charging / discharging tend to precipitate, so that the discharge capacity tends to decrease.

NiO acts as a driving force for occlusion and release of sodium ions by causing a redox reaction by changing the valence of Ni ions during charging and discharging. The content of NiO is 10 to 70%, preferably 15 to 60%, 20 to 55%, 23 to 50%, 25 to 40%, and particularly preferably 26 to 36%. If the amount of NiO is too small, the redox reaction associated with charging and discharging is less likely to occur, and the amount of sodium ions occluded and released is reduced, so that the discharge capacity tends to decrease. On the other hand, if the amount of NiO is too large, different kinds of crystals tend to precipitate and the discharge capacity tends to decrease.

Similar to NiO, CrO, FeO, MnO and CoO act as a driving force for the absorption and release of sodium ions by causing a redox reaction by changing the valences of these transition metal element ions during charging and discharging...

File: patents/32.txt
assistant
The original text of the first example is:

---

**Example 1**

The following describes a method for synthesizing and evaluating a solid electrolyte in this example.

**[Production of Solid Electrolyte Material]**

In a glove box kept in a dry and low-oxygen atmosphere having a dew point of-90°C or lower and an oxygen value of 5ppm or lower, Li: y: br: cl = 3: 1: 6-x: x, raw material powder LiBr, YBr are weighed3LiCl and YCl3. They were pulverized and mixed in a mortar. Then, the mixture was ground at 600rpm for 25 hours using a planetary ball millAnd (6) processing.

In this example, the values of x are 4.5, 5, and 5.5, which are examples 1-1, 1-2, and 1-3, respectively.

As described above, the solid electrolyte material Li of example 1 was obtained3YBr6-xClxThe powder of (4).

**[Evaluation of Structure of Solid Electrolyte Material]**

The synthesized solid electrolyte material was evaluated by X-ray Diffraction (XRD) in an environment maintained in a dry atmosphere at a dew point of-40°C or lower. For the X-ray source, Cu-K alpha rays are used. That is, Cu-Ka radiation (wavelength) is used(i.e., 0.15405nm) and(i.e., 0.15444nm) as X-rays, X-ray diffraction was measured by the theta-2 theta method. As a result, the same peak pattern was obtained for all the materials synthesized in examples 1-1 to 1-3. As a typical XRD peak pattern of embodiment 1, Li, which is example 1-2, was used3YBrCl5The peak pattern of (a) is shown in fig. 5. Table 1 shows the positions of a plurality of peaks (i.e., XRD peak angles) having XRD peak patterns with 2. theta. values in the range of 10 to 50 degrees in examples 1-1 to 1-3.

**[Evaluation of Lithium Ion Conductivity]**

Fig. 4 is a schematic diagram showing an evaluation method of ion conductivity. The press molding die 300 is composed of an electrically insulating polycarbonate frame die 301, an electrically conductive stainless steel punch upper portion 303, and a punch lower portion 302.

Using the structure shown in fig. 4, the ion conductivity was evaluated by the following method. The powder of the solid electrolyte material of example 1 (example of the solid electrolyte particle 100) was filled in a pressure molding die 300 in a glove box maintained in a dry and low-oxygen atmosphere having a dew point of-90°C or lower and an oxygen value of 5ppm or lower, and uniaxially pressurized at 400MPa to prepare a conductivity cell of example 1. Lead wires were drawn from the punch upper part 303 and the punch lower part 302, respectively, in a pressurized state, and connected to a potentiostat (VersaSTAT 4, Princeton Applied Research) equipped with a frequency response analyzer, and the ionic conductivity at room temperature was measured by electrochemical impedance measurement.

The ionic conductivity of the solid electrolyte material of example 1 measured at 22°C is shown in table 1 below.

**[Evaluation of Phase Transition]**

Fig. 7 is a graph showing the temperature dependence of the ionic conductivity of the solid electrolyte. FIG. 7 shows the measurement results of example 1-2. The results shown in FIG. 7 were measured by the following method. The same measurement was carried out for the other examples 1-1 and 1-3. As a result, in all of examples 1-1 to 1-3, a sharp change in conductivity indicating a phase change (i.e., a phase transition) was not observed in the temperature range of-30°C to 80°C.

**[Evaluation of Composition]**

The composition of the solid electrolyte material of example 1 was evaluated by ICP (inductively coupled Plasma) emission spectrometry. As a result, the deviations of Li/Y from the charge compositions in examples 1-1 to 1-3 were within 3%. As a result, it can be considered that the charging composition of the planetary ball mill and the composition of the solid electrolyte material described in the examples are almost the same.

---

This text outlines the process of synthesizing and evaluating a solid electrolyte material, detailing the experimental setup, the evaluation methods, and the results obtained for the first example.

File: patents/33.txt
assistant
The original text of the first example is as follows:

<Example 1>
Lithium sulfide (Li 2 S) powder 2.15 g, phosphorus sulfide (P 2 S 5 ) powder 1.84 g, and silicon sulfide (SiS 2 ) powder 1.02 g so as to have the composition formula shown in Table 1. Each was weighed and mixed, and pulverized with a ball mill for 12 hours to prepare a mixed powder. The mixed powder is filled in a carbon container, and this is heated at a temperature rising / lowering rate of 300 ° C./h while flowing 1.0 L / min of hydrogen sulfide gas (H 2 S, purity 100%) in a tubular electric furnace. Baked at 600 ° C. for 4 hours. Thereafter, the sample was crushed in a mortar and sized with a sieve having an opening of 53 μm to obtain a powdery sample.  At this time, the above weighing, mixing, setting in the electric furnace, taking out from the electric furnace, crushing and sizing operations are all carried out in the glove box substituted with sufficiently dried Ar gas (dew point -60 ° C or higher).
