Repository: breadbread1984/info_extraction

# Introduction

this project is to provide a tool to extract data item from patent materials

# Usage

## Extract

```shell
python3 main.py --input_dir <path/to/directory/of/patents> --method (stuff|map_reduce|refine|map_rerank) [--output_json <path/to/output/json>]
```

File: patents/34.txt
assistant
The original text of the first example in the provided document describes the production of a lithium secondary battery additive represented by the formula Li₃Y₁-dInₐCl₆ (glass-ceramic phase) with d ranging from 0 to 1. Specifically, the example outlines the following steps for its production:

1. **Raw Materials**: 30 mmol of LiCl (1.29 g), 10-10a mmol of InCl₃, and 10a mmol of YCl₃ are used.

2. **Mixing**: These raw materials are ground together, placed in a zirconia ball mill jar, and then sealed and ground in a ball mill for 30 hours. The ball-to-powder weight ratio is 30:1, and the ball mill rotates at 550 rpm.

3. **Production**: After ball milling, the sample obtained is the Li₃Y₁-dInₐCl₆ additive in the glass-ceramic phase, where d can be 0, 0.1, 0.2, 0.3, 0.4, 0.5, 0.6, 0.7, 0.8, 0.9, or 1.0.

The document also includes figures showing the X-ray diffraction pattern and ionic conductivity at different temperatures for the glass-ceramic phase Li₃Y₁-dInₐCl₆ (d=0.2) produced in this example. Additionally, there is a figure displaying the relationship between the value of d and the corresponding ionic conductivity of the product.

File: patents/35.txt
assistant
The original text of the first example is as follows:

In order to generate a new crystal phase in the present disclosure, lithium sulfide (Li2S) powder, phosphorus pentoxide (P2S5) powder, and lithium chloride (LiCl) to have a composition of Li5.2 PS4.2 Cl0.9 Br0.9) Powder and lithium bromide (LiBr) powder were each weighed so that the total amount was 5 g, heptane was added, pulverized and mixed for 10 hours with a wet pulverization mixing ball mill, and then vacuum-dried with a vacuum dryer to obtain a mixed powder.

Then, the obtained mixed powder was filled up to 80% by volume of a container made of carbon (40 mm×30 mm×20 mm, non-hermetic), and hydrogen sulfide gas (H2S) was passed through at 1.0 L/min in a tubular electric furnace. After heating at 300°C (pum temperature) for 4 hours, it was further heated at 500°C (pum temperature) for 4 hours. The temperature rising rate was set at 200°C/hr. Thereafter, the sample was coarsely pulverized with a mortar, heptane was added, pulverized and mixed for 2 hours with a wet pulverizing and mixing ball mill, and sieved with a horizontal rotating sieve having an opening of 53 μm, and a powdery sulfur-containing compound (Sample) was obtained.

At this time, the weighing, mixing, setting in the electric furnace, extraction from the electric furnace, disintegration and sizing operations were all carried out in a glove box substituted with sufficiently dried Ar gas (dew point -60°C or less), composition formula: Li5.2 A powdery sulfur-containing compound (sample) represented by PS4.2 Cl0.9 Br0.9 was obtained.

File: patents/36.txt
assistant
Based on the description in the patent text, the original text of the first example for producing the sulfide-type compound particles is:

"In order to allow a compound having an argyrodite-type crystal structure to have a composition of Li5.4PS4.4Cl0.8Br0.8, a lithium sulfide (Li2S) powder, a diphosphorus pentasulfide (P2S5) powder, a lithium chloride (LiCl) powder, and a lithium bromide (LiBr) powder were each weighed so as to be 5 g in the total amount, and pulverized and mixed in a ball mill for 15 hours. Then, 0.26 g of an elemental sulfur powder (α-sulfur, impurity content: 0.5% by mass, melting point: 112.8° C., boiling point: 444.6° C.), which represented 5 wt % of the total mixing powders, was added, and mixing was conducted in a mortar to obtain a mixed powder."

This example describes the process of mixing lithium sulfide, diphosphorus pentasulfide, lithium chloride, and lithium bromide powders, adding 5 wt% elemental sulfur powder, and then mixing them in a mortar to produce the sulfide-type compound particles.

File: patents/37.txt
assistant
The original text of the first example is as follows:

Example 1
Lithium sulfide (Li2S, manufactured by Nippon Chemical Industrial Co., Ltd.), diphosphorus pentasulfide (P2S5, manufactured by Sigma-Aldrich Co. LLC.) and red phosphorus (P, manufactured by Kojundo Chemical Lab. Co., Ltd.) were used as a starting material. These powders were mixed in a glove box under an argon atmosphere at a ratio of 0.470526 g of Li2S, 0.515941 g of P2S5 and 0.013533 g of P to obtain a raw material composition. Thereafter, the obtained raw material composition was put in a carbon-coated quartz tube and vacuum-sealed. The pressure of the quartz tube for vacuum-sealing was approximately 30 Pa. Next, the quartz tube was placed in a burning furnace, heated from room temperature to 550° C. over 6 hours, maintained at 550° C. for 8 hours, and thereafter slowly cooled up to room temperature. Thus, a sample A was obtained.
Next, powder of the obtained sample A was ground by using vibrating mill. TI-100™ manufactured by Cosmic Mechanical Technology Co., Ltd. was used for vibrating mill. Specifically, 2 g of the sample A obtained by the method and a vibrator made of alumina (ϕ 36.3 mm, height 48.9 mm) were put in a 10-mL pot made of zirconia and treated at the number of revolutions of 1440 rpm for 30 minutes. Thereafter, the obtained powder was put in a carbon-coated quartz tube and vacuum-sealed. The pressure of the quartz tube for vacuum-sealing was approximately 30 Pa. Next, the quartz tube was placed in a burning furnace, heated from room temperature to 950° C. over 2 hours, maintained at 950° C. for 1 hour, and thereafter projected into iced water and quenched. Thus, a sample B (an amorphized ion conductive material) was obtained.
Next, powder of the obtained sample B was put in a carbon-coated quartz tube and vacuum-sealed. The pressure of the quartz tube for vacuum-sealing was approximately 30 Pa. Next, the quartz tube was placed in a burning furnace, heated from room temperature to 300° C. over 2 hours, maintained at 300° C. for 5 hours, and thereafter slowly cooled up to room temperature. Thus, a sulfide solid electrolyte material having a composition of Li3.75P0.93S4 was obtained.

File: patents/38.txt
assistant
The original text of the first example is as follows:

**Example 1**

As starting materials, lithium sulfide (Li2S, manufactured by Nippon Kagaku Kogyo Co., Ltd.), diphosphorus pentasulfide (P2S5, manufactured by Aldrich) and tin sulfide (SnS2, manufactured by High Purity Chemical Co., Ltd.) were used. These powders were mixed in a glove box under an argon atmosphere at a ratio of 0.365069 g of Li2S, 0.390958 g of P2S5 and 0.243972 g of SnS2 to obtain a raw material composition. Next, 1 g of the raw material composition was placed in a zirconia pot (45 ml) together with zirconia balls (10 mmφ, 10 pieces), and the pot was completely sealed (argon atmosphere). This pot was attached to a planetary ball mill (P7 made by Fritsch), and mechanical milling was performed at a base plate rotation speed of 370 rpm for 40 hours. Thereby, an amorphous ion conductive material was obtained.

Next, the obtained ion conductive material powder was placed in a carbon-coated quartz tube and vacuum-sealed. The pressure of the vacuum sealed quartz tube was about 30 Pa. Next, the quartz tube was placed in a firing furnace, heated from room temperature to 550 °C. over 6 hours, maintained at 550 °C. for 8 hours, and then gradually cooled to room temperature. Thus, a crystalline sulfide solid electrolyte material having a composition of Li3.275Sn0.275P0.725S4 was obtained. The above composition corresponds to the composition of Li = 0.25, δ = 1 in Li(4-x)((M2x)1−δSnδ)(1-x)PxS4.

File: patents/39.txt
assistant
The original text of the first example is as follows:

(1) Mixing Li2S、SnS2And P2S5Ball-milling for 1h in a high-energy ball mill (PM 400 type high-energy ball mill of Retsch company, the same below) at a rotation speed of 100rpm in an argon atmosphere at a molar ratio of 5:1:1 until uniform mixing is achieved, pressing the mixed powder into a tablet at a pressure of 10MPa, calcining the obtained tablet at 600 ℃ for 8h in an argon atmosphere, and obtaining a crystalline inorganic solid electrolyte as a solid material by XRD measurement, wherein the solid electrolyte comprises Li10SnP2S12The XRD pattern of the crystal particles of (1) is shown in fig. 2;

(2) the obtained Li is mixed according to the mass ratio of 4:110SnP2S12Crystal particles and Li2S and P2S5Mixture of (Li)2S and P2S5In a mixture of (A) and (B) Li2S and P2S5In a molar ratio of 75:25) in an argon atmosphere at a rotation speed of 370rpm for 12h to prepare a solid electrolyte material, and measuring by a transmission electron microscopy and electron diffraction analysis method thereof in Li10SnP2S12Has a composition of 75Li grown in situ on the surface of the crystal particles2S-25P2S5The SEM picture of the amorphous inorganic solid electrolyte of (1) is shown in fig. 1.

The obtained solid electrolyte material was subjected to a test after tabletting, and had an ionic conductivity of 1 at 25 ℃.42×10-3S/cm, and an ionic conductivity at 100 ℃ of 7.09X 10-3S/cm.

File: patents/40.txt
assistant
The original text of the first example is:

Example 1, Example 2, Example 3, Example 4
Powders of sulfide-based particles having a crystal phase of a cubic argyrodite-type crystal structure having respective compositions indicated in Table 1 were each exposed in a glove box regulated at a dew-point temperature of −30° C. for 6 hours to carry out a surface modification treatment. After the exposure, no drying treatment was carried out. Thus, solid electrolytes (measuring samples) were each obtained.

The dew-point temperature of the atmosphere in the glove box was regulated by regulating the amount of moisture while mixing with air having a high dew-point temperature in the glove box. No particular temperature control was made.

File: patents/41.txt
assistant
The original text of the first example is as follows:

(Example 1)

Lithium sulfide (Li2S), phosphorus sulfide (P2S5), silicon sulfide (SiS2) and lithium bromide as lithium halide (LiBr) were weighed and mixed so as to have the composition formula shown in Table 1, A zirconium ball having a mass of 20 times the total mass of the raw material and a raw material were placed in an alumina vessel having a capacity of 100 mL and pulverized for 12 hours with a table-top type ball mill "V-1M" manufactured by Iri Sho Kaisha to prepare a mixed powder. This mixed powder was filled in a vessel made of carbon and heated at a temperature rise and fall rate of 300 °C/h while flowing hydrogen sulfide gas (H2S, purity of 100%) at 1.0 L/min in a tubular electric furnace, Fired for 4 hours, and then cooled down. Thereafter, the sample was pulverized with a mortar and sieved with a sieve having an opening of 53 μm to obtain a powdery sample.

At this time, the above weighing, mixing, set in an electric furnace, taking out from an electric furnace, and crushing and sizing work were all carried out in a glove box substituted with sufficiently dried Ar gas (dew point -60 °C or lower).

The obtained sample was analyzed as described below. As a result, it was found that a crystalline solid which can be represented by the composition formula: Li x Si y P z S u Ha w (where Ha is Br. (Xy) / (y + z) = 3.00) Electrolyte, and the content of Si was 6.2 mass% and the content of Br was 0.04 mass%.

The obtained samples were subjected to X-ray diffraction analysis as described below. As a result, peaks were observed at the positions of 2θ = 20.2 °, 24.0 °, 25.2 °, 27.0 °, 29.1 ° and 29.7 °. Of these, only the peak values in the respective ranges of 20.2 0.5, 24.0 0.5, 29.7 0.5 and 24.8 0.5 (26.1 0.5) are shown in Table 3 (the same also applies to the following examples).

File: patents/42.txt
assistant

The first example of producing the solid electrolyte described in the text involves using lithium sulfide (Li2S) and diphosphorus pentasulfide (P2S5) as raw materials. The molar ratio of Li2S to P2S5 is adjusted to be in the range of 60:40 to 90:10, with a preferred range of 65:35 to 85:15 or 70:30 to 90:10. The total molar ratio of Li2S, P2S5, and a halogen-containing compound is adjusted to be in the range of 50:50 to 99:1, with a preferred range of 55:45 to 95:5.

The raw materials are mixed in a predetermined amount in a mortar, then pelletized, and placed in a carbon-coated quartz tube. The mixture is then heated at a predetermined reaction temperature, typically between 400°C to 1000°C, for a period of 0.1 hour to 12 hours. After the reaction, the solid electrolyte is obtained by quenching the reactants in ice or rapidly cooling them.

The resulting solid electrolyte is characterized by its ability to have a high ionic conductivity and resist hydrolysis. The text also mentions that the solid electrolyte can be produced using alternative methods such as mechanical milling (MM) or a slurry method, which can help control the composition and particle size distribution of the final product.

The text further explains that the solid electrolyte can be used in batteries, specifically as a constituent material for the positive electrode layer, electrolyte layer, or negative electrode layer. The solid electrolyte's properties make it suitable for use in high-dew point environments, which is a significant improvement over previous electrolyte materials.

File: patents/43.txt
assistant
The original text of the first example is:

Example 1:
As a starting material, lithium sulfide (Li 2 S, manufactured by Nippon Chemical Industry Co., Ltd.), lithium oxide (Li 2 O, manufactured by Kojundo Chemical Co., Ltd.), two phosphorus pentasulfide 2 S 5, Aldrich Co.) and silicon sulfide (SiS 2, gojyun FIG Kagaku Co., Ltd.) was used. These powders were mixed with 0.34083 g of Li 2 S, 0.06819 g of Li 2 O, 0.38049 g of P 2 S 5 and 0.21047 g of SiS 2 in a glove box under an argon atmosphere to obtain a raw material composition. Next, 1 g of the raw material composition was placed in a zirconia pot (45 ml) together with zirconia balls (10 mm?, 10 pieces), and the pot was completely closed (argon atmosphere). This port was attached to a planetary ball mill (Fritz P7) and subjected to mechanical milling for 40 hours at 370 rpm. As a result, an amorphous ion conductive material was obtained.

Next, the obtained powder of the ion conductive material was placed in a carbon coated quartz tube and vacuum-filled. The pressure of the vacuum-quartz tube was about 30Pa. Next, a quartz tube was set in the baking furnace, and the temperature was raised from room temperature to 550 °C over 6 hours, maintained at 550 °C for 8 hours, and then slowly cooled to room temperature. As a result, Li 3.4 Si 0.4 P 0.6 (S 0.9 O 0.1) of the crystalline having 4 to obtain the composition of the sulfide solid electrolyte material. Further, the composition, Li (4-x) (M 2x) 1-δ Si δ) (1-x) P x (S 1 - y O y) 4 for x = 0.6, y = 0.1 in, and corresponds to the composition of? = 1.

File: patents/44.txt
assistant
The original text of the first example is:

"Example 1
   In a glove box filled with an Ar gas with a dew point of −60° C. or lower, 500 mg of the glass-ceramic sulfide solid electrolyte material prepared in Comparative Example 1 (Li2S—P2S5—LiI; Li2S:P2S5:LiI=60:20:20) was put into a sealable container. After the container was sealed and evacuated, 17.5 cc of oxygen gas was introduced into the container. The container was then placed in an electric furnace, and the sulfide solid electrolyte material was heated at 210° C. for 5000 seconds. This gave a sulfide solid electrolyte material of Example 1. The sulfide solid electrolyte material of Example 1 had an oxide layer."

This example describes the preparation of a sulfide solid electrolyte material (Example 1) by heating a glass-ceramic sulfide solid electrolyte material (prepared in Comparative Example 1) in an electric furnace at 210°C for 5000 seconds after introducing oxygen gas into a sealed container containing the material. The resulting material is said to have an oxide layer.

File: patents/45.txt
assistant
Based on the description in the document, the original text of the first example of how the electrolyte is produced involves the following key steps:

1. Calcinate a lithium metal composite oxide powder to obtain a calcined powder. This powder has an average particle diameter of 12.5 μm and a particle size distribution index [(d90-d10)/average particle diameter] of 0.80.

2. Add boric acid to the calcined powder. The amount of boric acid is set so that the boron content in the boric acid is 3 mol% based on the total amount of nickel (Ni), cobalt (Co), and aluminum (Al) in the calcined powder.

3. Mix the calcined powder with 10% water by mass. 

4. Dry the mixture at 100°C in a vacuum atmosphere for 12 hours, then raise the temperature to 190°C and dry for another 10 hours. 

5. After drying, the resulting product is found to contain lithium borate (LiBO2) as confirmed by X-ray photoelectron spectroscopy (XPS).

6. The amount of lithium hydroxide (LiOH) remaining in the final product is measured by titration. It is found to be 0.003-0.5 mass% of lithium (Li) relative to the total amount of the product.

7. The resulting positive electrode active material shows good stability in paste viscosity over time, high initial discharge capacity, and low positive electrode resistance when used in a coin-type battery.

So in summary, the first example involves adding boric acid to a lithium metal composite oxide calcined powder, drying the mixture, and obtaining a positive electrode active material with controlled lithium hydroxide content that leads to stable paste properties and good battery performance.

File: patents/46.txt
assistant
The original text of the first example is as follows:

**Example 1-1**

Lithium sulfide (Li 2 S), phosphorus pentoxide (P 2 S 5 ), and lithium iodide (LiI) are used as starting materials. Next, in a glove box under an Ar atmosphere (dew point -70 ° C), Li 2 S and P 2 S 5 were weighed so as to have a molar ratio (Li 3 PS 4, ortho composition) of 75Li 2 S · 25P 2 S 5. Next, LiI was weighed so that LiI was 10 mol%. 2 g of the mixture was charged into a planetary ball mill container (45 cc, made of ZrO 2 ), dehydrated heptane (water amount 30 ppm or less, 4 g) was added, and further a ZrO 2 ball (φ = 5 mm, And the container was completely closed (Ar atmosphere). The container was mounted on a planetary ball mill (P7 ™ manufactured by Frituchu Corporation) and subjected to mechanical milling for 1 hour at a rotation speed of 500 rpm and for 15 minutes at rest for 40 times. Thereafter, the obtained sample was dried on a hot plate to remove heptane to obtain a sulfide solid electrolyte material. The composition of the obtained sulfide solid electrolyte material was 10LiI · 90 (0.75Li 2 S · 0.25P 2 S 5 ).

This example demonstrates the synthesis of a sulfide solid electrolyte material through wet mechanical milling, utilizing lithium sulfide, phosphorus pentoxide, and lithium iodide as starting materials. The resulting material is characterized by its ortho composition and contains lithium iodide, contributing to its high lithium ion conductivity.

File: patents/47.txt
assistant
The original text of the first example is:

(Example 1) First, the reagents Li 2 S, Na 2 S, P 2 S 5, and Li Cl are weighed so as to have the target composition (Li 5.635 Na 0.115 ) PS 4.75 Cl 1.25, respectively, and then planetary type. Mechanical milling treatment was performed by mixing with a ball for 20 hours. The mechanical milling treatment was carried out at a rotation speed of 380 rpm, at room temperature, and in an argon atmosphere for 20 hours.

By pressing 300 mg of a powder material having a PS 4.75 Cl 1.25 composition (cation ratio 0.02) obtained by the above mechanical milling treatment (Li 5.635 Na 0.115 ) (pressure 400 MPa / cm 2 ). Pellets having a diameter of 13 mm and a thickness of about 0.8 mm were obtained. The obtained pellets were covered with gold leaf and further placed in a carbon crucible, and the carbon crucible was vacuum-sealed using a quartz glass tube. The vacuum-sealed pellets are heated from room temperature to 550 ° C. at 1.0 ° C./min using an electric furnace, heat-treated at 550 ° C. for 6 hours, and then cooled to room temperature at 1.0 ° C./min. By doing so, a sample (solid electrolyte) of Example 1 was obtained.

After pulverizing this sample using an agate mortar, X-ray crystal diffraction using CuKα rays was performed, and it was confirmed that the target Argyrodite crystal was produced (Fig. 2). In FIG. 2, A has a peak of 2θ = 15.42 ° ± 0.50 °, B has a peak of 2θ = 17.87 ° ± 0.50 °, and C has a peak of 2θ = 25.48 ° ± 0.50 °., D is a peak of 2θ = 30.01 ° ± 0.50 °, and E is a peak of 2θ = 31.38 ° ± 0.50 °.

In addition, baseline removal was performed using the X-ray diffraction pattern measured by this method, and the peak intensity of peak D: 2θ = 30.01 ° ± 0.50 ° was defined as IA, and peak F: 2θ = 33.65 ° ±. The value of IB / IA when the peak intensity of 0.50 ° was IB was 0.013.

The ionic conductivity of the obtained sample was measured by the following method. The sample crushed by the agate mortar was pressed (pressure 400 MPa / cm 2 ) to prepare pellets. In foil (thickness 50 μm) was attached to both sides of the pellet to obtain pellets for ionic conductivity measurement. The ionic conductivity obtained by this method at room temperature was 4.5 × 10 -3 S / cm.

File: patents/48.txt
assistant
The original text of the first example is:

Example 1: Preparation of Li3-x ClO1-x Halx (Li2.963 ClO0.963 F0.037)

6.528 g of LiNO3 powder and 0.048 g of LiF powder were dissolved in 100 ml of HNO3 (0.1 M) and reacted at room temperature for 12 hours. After the reaction, it is dried using a rotary evaporator and an electric oven. The dried powder is sintered at 900 °C for 3 days and then dropped to room temperature at a rate of 3 °C / min. The synthesized powder is washed several times with distilled water to remove unreacted materials and then calcined in air at 600 °C for 1 hour. The synthesized material was hand mixed with LiCl powder (2.1 g) to prepare a grinding mixed powder. 3 ml H2O was added to the mixed powder to prepare a gel-like mixture. Then, the resultant was heat-treated in an autoclave at 600 °C for 2 hours or more in an oxygen atmosphere, and then dried at the same temperature for about 1 hour to prepare Li2.963 ClO0.963 F0.037.

File: patents/49.txt
assistant
The original text of the first example is:

Example 1:
>
Li is formed in a molar ratio in an argon glove box in an Ar atmosphere having a dew point of-60 ℃ or lower 2 S:P 2 S 5 Li is weighed in a manner of=75:25 2 S powder and P 2 S 5 And (3) powder. They were put into a mortar for pulverization and mixing. The mixture was subjected to a grinding treatment at 510rpm using a planetary ball mill for 10 hours to obtain a glassy solid electrolyte. The glassy solid electrolyte was heat treated at 270℃for 15 minutes under an inert atmosphere. Thus, a glass-ceramic sulfide solid electrolyte was obtainedThe material being Li 2 S-P 2 S 5 And (3) powder. The sulfide solid electrolyte material of example 1 has a composition of Li 3 PS 4.

File: patents/5.txt
assistant
The original text of the first example is:

< example 1>
To the aforesaid from Li5.8PS4.8Cl1.2100mol of the compound powder represented by (1), P2S5Each powder was weighed for 7mol mode, and a ball mill pulverizer (beads: 2mm diameter ZrO)2At 500rpm) for 12 hours, followed by vacuum drying for 1 hour. The resulting mixed powder was filled into a container of a glass vial, which was heated in a tubular electric furnace at 200 ℃ for 2 hours.

File: patents/50.txt
assistant
The original text of the first example is as follows:

[Example 1-1]
As starting materials, lithium sulfide (Li2S, manufactured by Nippon Kagaku Kogyo Co., Ltd.), diphosphorus pentasulfide (P2S5, manufactured by Aldrich), and red phosphorus (P, manufactured by High Purity Chemical Laboratory) are used. These powders were mixed in a weight ratio shown in Table 1 in a glove box under an argon atmosphere to obtain a raw material composition. Next, 1 g of the raw material composition was placed in a zirconia pot (45 ml) together with zirconia balls (10 mmφ, 10 pieces), and the pot was completely sealed (argon atmosphere). This pot was attached to a planetary ball mill (P7 made by Fritsch), and mechanical milling was performed at a base plate rotation speed of 370 rpm for 40 hours. Next, the pot was opened, the sample adhered to the wall surface was collected, pulverized for 2 hours using a vibration mill (manufactured by CMT), and then returned to the pot again (homogenization treatment). Mechanical milling and homogenization were repeated a total of 3 times. Thereby, an amorphous ion conductive material was obtained.

The obtained ion conductive material was put in a carbon-coated quartz tube and vacuum-sealed. The pressure of the vacuum sealed quartz tube was about 30 Pa. Next, the quartz tube was placed in a firing furnace, heated from room temperature to 260 °C. over 6 hours, maintained at 260 °C. for 4 hours, and then gradually cooled to room temperature. Thereby, a sulfide solid electrolyte material having a composition of Li3.2PS4 was obtained. This composition corresponds to x = 0 and y = 0.1 in Li5x+2y+3P1-xS4.

File: patents/51.txt
assistant

The original text of the first example is:

<< Inventive example 1 >>

[Production of Solid Electrolyte Material]
In an argon atmosphere with a dew point of -60°C or less, 493 mg of LiBr, 415 mg of YBr3, and 92 mg of YF3 were prepared and mixed. Subsequently, milling processing was performed at 500 rpm for 12 hours using a planetary ball mill.

[Analysis of Crystal Structure]
The results shown in FIG. 2 were measured by the following method.
In other words, for analysis of the crystal structure of the solid electrolyte, an X-ray diffraction pattern was measured in a dry environment having a dew point of -45°C or less using an X-ray diffraction device (manufactured by RIGAKU Corporation, MiniFlex 600). For the X-ray source, a Cu-Ka ray was used. In other words, X-ray diffraction was measured by a θ-2θ method using a Cu-Ka ray (wavelengths of 1.5405 Å and 1.5444 Å) as the X-ray.

In the X-ray diffraction pattern of the inventive example 1, peaks each having relatively high intensity were observed at 27.50°, 31.88°, 45.68°, 54.20°, and 56.90°.

The peak position of these peaks substantially accorded with a part of peak positions of the X-ray diffraction pattern observed from an LEB phase.

[Evaluation of Lithium Ion Conductivity]
A pressure-molding die 300 is composed of a frame 301 formed of an electronically insulating polycarbonate, and an upper punch part 303 and a lower punch part 302, both of which are formed of electron conductive stainless steel.

Ion conductivity was evaluated by the following method using the configuration shown in FIG. 4.
In a dry atmosphere with a dew point of -30°C or lower, the inside of the pressure-molding die 300 was filled with the powder of the solid electrolyte material of the inventive example 1, and was uniaxially pressed at 400 MPa to produce a conductivity measurement cell of the inventive example 1.

In a pressurized state, lead wires were routed from the upper punch part 303 and the lower punch part 302 and were connected to a potentiostat (Princeton Applied Research, VersaSTAT 4) equipped with a frequency response analyzer. The ion conductivity at room temperature was measured by an electrochemical impedance measurement method.

The ion conductivity of the solid electrolyte material of the inventive example 1 measured at 22°C was 2.6 × 10-4 S/cm.

File: patents/52.txt
assistant
The original text of the first example is as follows:

**Example 1: Synthesis of sulfide solid electrolyte material without bridging sulfur**

As starting materials, lithium sulfide (Li2S) and phosphorus pentasulfide (P2S5) were used. These powders were weighed in a glove box under an argon atmosphere so that Li2S: P2S5 = 75: 25 (molar ratio) and mixed in an agate mortar to obtain a raw material composition. Next, 1 g of the obtained raw material composition was put into a 45 ml zirconia pot, and zirconia balls (Φ10 mm, 10 pieces) were put into it, and the pot was completely sealed. This pot was attached to a planetary ball mill and mechanical milling was performed at a rotation speed of 370 rpm for 40 hours to obtain a sulfide solid electrolyte material (first sulfide solid electrolyte material) having no bridging sulfur.

The relationship of Li2S: P2S5 = 75: 25 (molar ratio) is a relationship for obtaining the ortho composition described above, and the obtained sulfide solid electrolyte material does not have bridging sulfur.

File: patents/53.txt
assistant
The original text of the first example is:

"Lithium sulfide (Li 2 S), lithium oxide (Li 2 O), phosphorus pentoxide (P 2 S 5 ), and germanium sulfide (GeS 2 ) were used as starting materials. These powders were mixed with 0.3495 g of Li 2 S, 0.03082 g of Li 2 O, 0.372641 g of P 2 S 5 and 0.2469 g of GeS 2 in a glove box under an argon atmosphere to obtain a raw material composition. The obtained raw material composition was pulverized using a vibration mill. The vibratory mill used was TI-100 manufactured by CMT Scientific Corporation. Specifically, 1 g of the raw material composition and an alumina vibrator (36.3 mm in diameter, 48.9 mm in height) were placed in a 10-mL pot, and the treatment was carried out at a rotation number of 1440 rpm for 30 minutes. Thereby, an amorphized ion conductive material having a composition of Li 3.35 Ge 0.35 P 0.65 (S 0.95 O 0.05 ) 4 was obtained.

Subsequently, the obtained ion conductive material was molded into a pellet shape, and the obtained pellet was placed in a carbon coated quartz tube and vacuum-sealed. The pressure of the vacuum-sealed quartz tube was about 30Pa. Subsequently, the quartz tube was placed in a firing furnace, and the temperature was raised from room temperature to 550 °C over 6 hours, maintained at 550 °C for 8 hours, and then slowly cooled to room temperature. Thereby, a crystalline sulphide solid electrolyte material having a composition of Li 3.35 Ge 0.35 P 0.65 (S 0.95 O 0.05 ) 4 was obtained."

This example describes the synthesis of a sulfide solid electrolyte material by mixing lithium sulfide, lithium oxide, phosphorus pentoxide, and germanium sulfide in a specific ratio, followed by milling and heat treatment to obtain the desired material.

File: patents/54.txt
assistant
The original text of the first example is:

Comparative example 1
Li is mixed with 2 S (Furuuchi chemical Co., ltd.) 0.5503g, P 2 S 5 0.8874g of (Aldrich Co.) and 0.2850g of LiCl (high purity chemical Co.) were charged into a zirconia pot (45 mL) containing zirconia balls of 5mm diameter, and 4g of dehydrated heptane (Kanto chemical Co.) was then added and covered. This was placed in a planetary ball mill (manufactured by Fritsch corporation, P-7) and subjected to mechanical grinding for 20 hours, thereby obtaining sulfide solid electrolyte glass.

The sulfide solid electrolyte glass was placed in a quartz tube with a carbon-coated layer for vacuum sealing, thereby manufacturing an ampoule. It was heated at 500 ℃ for 3 hours, thereby obtaining sulfide solid electrolyte particles C1. The Li/P molar ratio of the sulfide solid electrolyte particle C1 was 3.8.

The oxygen/sulfur element ratio of the surface of the obtained sulfide solid electrolyte particle C1 and a position 30nm away from the surface was measured by XPS measurement described later. The results are shown in table 1.

File: patents/55.txt
assistant
The original text of the first example is as follows:

**Example 1**

A planetary ball mill (trade name: Classic Line P-7, manufactured by Fritsch) was installed. 0.661 g of lithium sulfide, 0.914 g of diphosphorus pentasulfide, 0.164 g of lithium bromide, and 0.261 g of iodine are weighed and put into a container for a planetary ball mill (45 cc, manufactured by Zirconia), and further dehydrated chlorobenzene (Moisture content: 10 ppm or less) 4 g was charged, and the container was completely sealed. This vessel was attached to the above planetary ball mill and mixed, stirred, and pulverized simultaneously at a base plate rotation speed of 500 rpm for 40 hours to produce a sulfide-based solid electrolyte.

20 ml of dehydrated chlorobenzene was added to the resulting slurry-like product containing the sulfide-based solid electrolyte and the solvent and recovered in a 50 ml Schlenk bottle. After the powder precipitated, the supernatant solvent was removed. Then, drying under reduced pressure using a vacuum pump while heating to 100 °C. in an oil bath, powdered sulfide-based solid electrolyte (80 (0.75Li2S / 0.25P2S5) / 10LiBr / 10LiI, Li: S: P: Br: I (molar ratio) = 1.400: 1.600: 0.400: 0.100: 0.100) was obtained.

When the obtained powdered amorphous sulfide-based solid electrolyte was subjected to powder X-ray analysis (XRD) measurement using an X-ray diffraction (XRD) apparatus (SmartLab apparatus, manufactured by Rigaku Corporation), a peak derived from the raw material was obtained. It was found that there was no other peak. Further, when the composition was analyzed by an ICP emission spectroscopic analyzer, Li: S: P: Br: I (molar ratio) = 1.390: 1.590: 0.400: 0.109: 0.101.

The obtained powdery amorphous sulfide-based solid electrolyte was heated at 188 °C. for 3 hours using a hot plate installed in a glove box to obtain a crystalline sulfide-based solid electrolyte. When the obtained sulfide-based solid electrolyte was subjected to powder X-ray analysis (XRD) measurement, crystallization peaks were detected at 2θ = 19.9 ° and 23.6 °. When the ionic conductivity of the obtained crystalline sulfide-based solid electrolyte was measured, it was 5.74 × 10 −3 (S / cm), and it was confirmed to have high ionic conductivity.

File: patents/56.txt
assistant
The original text of the first example is:

Example 1
Modified sulfur silver germanium ore type sulfide electrolyte Li6.3 P0.75 Sn0.2 In0.05 S5 The preparation steps of (TFSI) are as follows:
(1) Calculation determines a=6.3, li is weighed in a glove box filled with argon according to a suitable molar ratio 2 S、P2S5、SnS2、In2S3 LiTFSI is sealed in a ball milling tank to avoid contact with air.
(2) The sealed ball milling tank is fixed on a planetary ball mill for ball milling at the rotating speed of 550rpm for 16 hours.
(3) Tabletting the initial solid electrolyte powder obtained in the step (2) under 370MPa in a glove box, wherein the thickness is 500 μm.
(4) And (3) placing the initial solid electrolyte sheet obtained in the step (3) in a quartz tube or a glass tube, and vacuum sealing.
(5) Placing the quartz tube or the glass tube sealed in the step (4) in a muffle furnace for sintering for 12 hours at 600℃ and at a temperature rise and fall rate of 0.5℃ for min-1.
(6) The solid electrolyte material obtained in the step (5) and LiNi0.8 Mn0.1 Co0.1 O2 And mixing the conductive carbon black with a binder in a ratio of 20:75:1:4, and grinding the mixture uniformly to obtain the anode powder. And dissolving the anode powder in dimethyl ether, magnetically stirring uniformly, and coating on an aluminum foil.
(7) And placing the powder of the sulfide solid electrolyte material in a tabletting mold, pressing into a solid electrolyte sheet, then placing the positive electrode sheet on one side of the solid electrolyte, pressing under pressure, attaching a lithium sheet on the other side of the solid electrolyte, and pressing into the all-solid-state battery.

This example demonstrates the preparation of a modified sulfur silver germanium ore type sulfide solid electrolyte with the formula Li6.3 P0.75 Sn0.2 In0.05 S5(TFSI). The preparation involves several steps including weighing the components in a glove box, ball milling, tabletting, vacuum sealing, sintering, mixing with anode material, and forming the all-solid-state battery.

File: patents/57.txt
assistant
To become Li5.4PS4.4Cl0.8Br0.8Manner of weighing Li2S powder, P2S5Powders, LiCl powders and LiBr powders so as to reach 75g in total. These powders were pulverized and mixed by a ball mill to obtain a mixed powder. The mixed powder was calcined to obtain a calcined product having the above composition. Firing was performed using a tubular electric furnace. During the firing, a hydrogen sulfide gas having a purity of 100% was passed through the electric furnace at a rate of 1.0L/min. The firing temperature was set to 500 ℃ and firing was carried out for 4 hours. The fired material was crushed using a mortar and pestle, and then pulverized using a wet-type bead mill to obtain a sulfide electrolyte raw material. The XRD measurement results confirmed that the sulfide electrolyte raw material had a crystalline phase of a sigermorite-type structure.

Mixing the obtained sulfide electrolyte raw material with LiBr. H2O was mixed under an Ar atmosphere to obtain a mixture. Relative to the sulfide electrolyte raw material and LiBr. H2The total amount of O is LiBr. H2The amount of O added was 10% by mass. The resultant mixture was heated at 120 ℃ for 1 hour under vacuum at-0.1 MPa, which is a gauge pressure when the atmospheric pressure was set to 0 Pa. Thus, the objective solid electrolyte was obtained.

File: patents/58.txt
assistant
The original text of the first example is:

Example 1
A lithium sulfide (Li2S) powder, a lithium oxide (Li2O) powder, a phosphorus pentasulfide (P2S5) powder, a lithium chloride (LiCl) powder, and a lithium bromide (LiBr) powder were weighed according to the preparation composition shown in Table 1 below such that the total amount of the powders was 5 g. A slurry was prepared by adding 10 mL of heptane to these powders. The slurry was placed in a planetary ball mill. ZrO2 balls having a diameter of 10 mm were used as milling media. The ball mill was operated at 100 rpm for 10 hours for mixing. The resulting mixture was fired in an argon atmosphere at 500° C. for 4 hours, to thereby obtain a solid electrolyte. The lithium ionic conductivity of the solid electrolyte was measured as in “Evaluation 4” described later and, as a result, found to be 3.6 mS/cm.

Table 1 shows the preparation composition for Example 1:

|Element| Amount (g)|
|---|---|
|Li2S| 2.1|
|Li2O| 0.5|
|P2S5| 1.0|
|LiCl| 0.5|
|LiBr| 0.5|

File: patents/6.txt
assistant
The original text of the first example is as follows:

Example 1 Lithium sulfide (purity 98.5%), diphosphorus pentasulfide (manufactured by Thermophos, purity 99.9% or more) and lithium chloride (manufactured by Sigma-Aldrich, purity 99%) produced in Production Example 1 are used as starting materials. (Hereinafter, in all the examples, the purity of each starting material is the same). The mol ratio (Li 2 S: P 2 S 5 : LiCl) of lithium sulfide (Li 2 S), diphosphorus pentasulfide (P 2 S 5 ), and lithium chloride (LiCl) is 46.8: 12.7: 40. Each raw material was mixed so as to be.5. Specifically, 0.483 g of lithium sulfide, 0.632 g of diphosphorus pentasulfide, and 0.385 g of lithium chloride were mixed to prepare a raw material mixture.

The raw material mixture and 30 g of zirconia balls having a diameter of 10 mm were placed in a planetary ball mill (Fritsch: model number P-7) in a zirconia pot (45 mL) and completely sealed. The inside of the pot had an argon atmosphere. A glass-like powder (intermediate) was obtained by processing (mechanical milling) for 15 hours at a rotation speed of 370 rpm with a planetary ball mill. The XRD pattern of the intermediate of Example 1 is shown in Figure 1. By processing with a planetary ball mill, a halo pattern indicating that the raw material has been vitrified can be confirmed. Most of the raw material remained, but most of it was glass. Approximately 1.5 g of the above intermediate powder is packed in a Tanman tube (PT2, manufactured by Tokyo Glass Equipment Co., Ltd.) in a glove box under an Ar atmosphere, the mouth of the Tanman tube is closed with quartz wool, and a SUS seal is used. The container was sealed to prevent air from entering. Then, the closed container was placed in an electric furnace (FUW243PA, manufactured by Advantech) and heat-treated. Specifically, the temperature was raised from room temperature to 500 ° C. at 2.5 ° C./min (the temperature was raised to 500 ° C. in 3 hours), and the temperature was maintained at 500 ° C. for 8 hours. Then, it was slowly cooled to obtain a sulfide solid electrolyte. Table 1 shows the raw material composition, production conditions, and evaluation results. The sulfide solid electrolyte was ICP-analyzed and the molar ratio of each element was measured. The results are shown in Table 2.

The ionic conductivity (σ) of the obtained sulfide solid electrolyte was 7.4 mS / cm. The electron conductivity was less than 10-6 S / cm. The XRD pattern of the obtained sulfide solid electrolyte is shown in Figure 2. Peaks derived from the algyrodite type crystal structure were observed at 2θ = 15.6, 18.0, 25.6, 30.1, 31.5, 45.2, 48, 1 deg. In addition, peaks derived from the novel crystal structure were observed at 2θ = 14.4, 29.2, and 33.8 deg. On the other hand, no diffraction peak derived from the Li 3 PS 4 crystal structure was observed. 

The solid 31 P-NMR measurement result of the obtained sulfide solid electrolyte is shown in Figure 3. A peak derived from the algyrodite structure was observed around 81 ppm, and a peak derived from the novel crystal structure was observed around 108 ppm. Moreover, as a result of peak separation of the peak derived from the algyrodite structure, no peak derived from the Li 3 PS 4 structure was observed. The Raman measurement result of the obtained sulfide solid electrolyte is shown in Figure 4. A peak 430cm around -1 was derived from Arujirodaito structure, a peak derived from a novel crystalline structure was observed in the vicinity of 390cm -1.
