Repository: breadbread1984/info_extraction

# Introduction

this project is to provide a tool to extract data item from patent materials

# Usage

## Extract

```shell
python3 main.py --input_dir <path/to/directory/of/patents> --method (stuff|map_reduce|refine|map_rerank) [--output_json <path/to/output/json>]
```

File: patents/61.txt
assistant
The original text of the first example is:

Comparative Example 1:
The following experiment was carried out in a glove box under an Ar gas atmosphere at a dew point of −70° C. or less, unless otherwise stated.
As starting materials, lithium sulfide (Li2S, manufactured by Mitsuwa Chemicals Co., Ltd.), diphosphorus pentasulfide (P2S5, manufactured by Aldrich), lithium iodide (LiI, manufactured by Aldrich) and lithium bromide (LiBr, manufactured by Aldrich) were used.
The raw materials were weighed out according to the following composition formula: 10LiI·15LiBr·75(0.75Li2S·0.25P2S5) (mol %). Then, the raw materials were mixed to obtain a mixture.
Next, 1 g of the mixture and 500 ZrO2 balls (diameter 4 mm) were put in a ZrO2 container (45 mL). Then, the container was hermetically closed.
The container was installed in a planetary ball mill (product name: P-7, manufactured by: Fritsch) and subjected to mechanical milling at a plate rotational frequency of 510 rpm for 45 hours, thereby obtaining a sulfide glass.
Under an Ar gas atmosphere, the sulfide glass was heated at a higher temperature (200° C. to 350° C.) than the crystallization temperature (Tc) of the sulfide glass measured by thermal analysis measurement, thereby obtaining a glass ceramic. The composition of the thus-obtained glass ceramic was 10LiI·15LiBr·75(0.75Li2S·0.25P2S5) on a molar basis. The thus-obtained glass ceramic was deemed as the sulfide-based solid electrolyte of Comparative Example 1. The BET specific surface area and crystallinity of the thus-obtained sulfide-based solid electrolyte were measured. The results are shown in Table 1.

File: patents/62.txt
assistant
The original text of the first example is:

Embodiment 1
The present embodiment provides a method for preparing a solid electrolyte and a solid electrolyte prepared thereof. The method includes following steps.

(1) Powders of Li2CO3, Y2O3, ZrO2 and NH4H2PO4 were mixed together and ball milled to form a powder mixture, in which amounts of these powders were based on the stoichiometric ratio of Li1.1Y0.1Zr1.9(PO4)3. Then the powder mixture was placed on an alumina crucible and calcined at 800°C for 6 h in a muffle furnace, and then cooled to obtain the internal component. The internal component was tested by X-ray diffraction (XRD), and the test results show that the internal component has a chemical formula Li1.1Y0.1Zr1.9(PO4)3.

(2) Powders of LiOH, H3BO3 and NH4H2PO4 and internal component powders were added into deionized water with stirring, in which amounts of these powders of LiOH, H3BO3 and NH4H2PO4 were based on the stoichiometric ratio of Li0.15B0.95PO4 and the internal component was 98 wt% of the total weight of the solid electrolyte, and then the pH of the system was adjusted in such a way that a uniform gel of formula Li0.15B0.95PO4 was generated and coated on the surface of the internal component to form a composite. The composite was dried. The coated component of the composite was tested by inductively coupled plasma-atomic emission spectrometry (ICP-AES) and phosphorus molybdenum blue colorimetric, and the results showed that the coated component has a chemical formula Li0.15B0.95PO4.

(3) The dried composite was molded into sheets by pressing. The sheets were placed on an alumina crucible and the crucible was placed in a muffle furnace. Then the muffle furnace is operated, such that the temperature of the sheets was increased to 1000°C with a heating rate of 2°C/min, and the sheets were kept at 1000°C for 24h. The heated sheet was cooled to obtain a solid electrolyte A1 for lithium ion batteries.

File: patents/64.txt
assistant
The original text of the first example is as follows:

Production Example 1  
(Production of lithium sulfide (Li2S))  
Under a nitrogen stream, 303.8 kg of toluene as a nonpolar solvent was added to a 500 L tank reactor, 33.8 kg of lithium hydroxide (an anhydrous product manufactured by Honjo Chemical Co., Ltd.) was added, and the mixture was stirred with a flat paddle type stirring blade at 131 rpm. The temperature was raised to 108 °C. while blowing hydrogen sulfide into the slurry at a supply rate of 10 L/hour. An azeotropic gas of water and toluene was continuously discharged from the 500 L tank reactor. This azeotropic gas was dehydrated by condensing with a condenser outside the system. During this time, the same amount of toluene as the distilled toluene was continuously supplied to keep the reaction liquid level constant. The amount of water in the condensate gradually decreased, and water distilling was not observed 24 hours after the introduction of hydrogen sulfide. During the reaction, the solid was dispersed and stirred in toluene, and there was almost no water separated from toluene. Subsequently, the temperature of the reactor was kept at 50 °C. while blowing hydrogen sulfide, and the reaction was carried out for 21 hours. Further, while the hydrogen sulfide was blown in, the temperature of the reactor was kept at 70 °C. and reacted for 10 hours. Thereafter, the temperature of the reactor was raised to 108 °C., the hydrogen sulfide was switched to nitrogen, and the mixture was circulated at 20 L/min for 16 hours to obtain a lithium sulfide toluene slurry. The obtained slurry was fed to a conical dryer, and after removing the supernatant toluene, it was vacuum dried at 90 °C. for 12 hours to obtain lithium sulfide.

File: patents/66.txt
assistant
The original text of the first example is as follows:

Example 1: Production and evaluation of Li 6.5 La 3 Zr 1.5 Ta 0.25 Nb 0.25 O 12 crystal by FZ method

(1) Mixing of raw materials:
First, lithium carbonate Li 2 CO 3 (manufactured by Rare Metallic, purity 99.99%) 8.1867 g, lanthanum oxide La 2 O 3 (Rare Metallic, purity 99.99%) 11.8982 g, zirconium oxide ZrO 2 (Rare Metallic, purity 99.99%) 4.5007 g, tantalum oxide Ta 2 O 5 (Rare Metallic, purity 99.99%) 2.0179 g, niobium oxide Nb 2 O 5 (Rare Metallic, purity 99.99%) 0.4054 g were mixed in an agate mortar using a wet method with ethanol. The lanthanum oxide was pre-baked at 900 °C in advance. The metal molar ratio Li: La: Zr: Ta: Nb of this mixture is less than the stoichiometric ratio of the target product, Li 6.5 La 3 Zr 1.5 Ta 0.25 Nb 0.25 O 12, with 40 mol% excess lithium. That is, the quantity ratio of the mixture of raw materials corresponds to the chemical composition of Li 9.1 La 3 Zr 1.5 Ta 0.25 Nb 0.25 O 12.

(2) Production of rod-shaped raw material:
A rod-shaped raw material was produced by the following procedure using the powder that passed through the sieve in the above step. First, 20.122 g of this powder was filled in a rubber mold and deaerated. Next, this mold was put in water in a sealed state and maintained at 40 MPa for 5 minutes. And after reducing the pressure of water, the molded object was taken out from the mold. The molded body had a cylindrical shape with a diameter of 1.0 cm and a height of 7.3 cm. Next, this cylindrical molded body was fired at 1150 °C using a box-type electric furnace (Denken, model number KDF009). The removed molded body had a cylindrical shape with a diameter of 0.92 cm and a height of 6.7 cm.

(3) Crystal growth of Li 6.5 La 3 Zr 1.5 Ta 0.25 Nb 0.25 O 12:
First, a four-elliptic infrared condensing heating furnace (FZ furnace) equipped with a 1 kW halogen lamp (Crystal) was used to place the rod-shaped raw material obtained in the above process in a system (FZ-T-10000H type, manufactured by System Co., Ltd.) to create a dry air atmosphere. Next, a rod-shaped raw material was heated at an output of 27.9% while rotating at 30 rpm on a surface perpendicular to the longitudinal direction. After a while, a part of the polycrystalline sample melted to form a melted part.
Then, the rod-shaped raw material mounting table was lowered at a moving speed of 14 mm/h to form a high-density Li 6.5 La 3 Zr 1.5 Ta 0.25 Nb 0.25 O 12 crystal (hereinafter "Sample 1"). The chemical composition of Sample 1 was analyzed by X-ray crystal structure analysis. The appearance of Sample 1 is shown in Figure 1. As shown in Figure 1, a high-density Li 6.5 La 3 Zr 1.5 Ta 0.25 Nb 0.25 O 12 crystal having a length of 6 cm was produced.

(4) Evaluation of crystal of Li 6.5 La 3 Zr 1.5 Ta 0.25 Nb 0.25 O 12:
A single-crystal X-ray diffractometer (Rigaku Corporation, R-AXIS RAPID-II, AFC-7S) was used to examine the structure of Sample 1. The X-ray diffraction pattern of Sample 1 is shown in Figure 2. As shown in Figure 2, a clear diffraction point could be measured. Further, when the diffraction intensity data of Sample 1 was collected and the crystal structure was examined by the crystal structure analysis program Jana 2006, it was found that Sample 1 belongs to a cubic crystal. Sample 1 was cut with a diamond cutter to produce two thin pieces having a thickness of about 0.1 mm, and their relative densities were calculated by the method described above. As a result, their relative densities were 99.8% and 100%, respectively.

A line scan of 00L (0 <L <8.5) of sample 1 measured using a single crystal X-ray diffractometer is shown in Figure 3, and a line of 0KL (K = L, 0 <K, L <8.5) is shown in each scan in Figure 4. In Li 7-xy La 3 Zr 2-xy Ta x Nb y O 12 (xy ≠ 0) reported so far, the space group showing the symmetry of the crystal structure is Ia-3d in HM notation. In this space group Ia-3d, based on annihilation measurements, diffraction is observed only when L is a multiple of 4 at 00L and only when K and L are even numbers at 0KL.

However, in Figure 3, 00L is represented by 002, 006 and L = 2 + 4n (n is an integer), and in Figure 4, 0KL is represented by 011, 033, 055, 077, K = L, and K and L are represented by odd numbers. Diffraction lines were observed in the reflection index. These diffraction lines are not originally observed. Therefore, it is suggested that the space group of the sample 1 is lower symmetric than Ia-3d. However, since the diffraction intensity was extremely weak, it could not be reflected in the crystal structure analysis of Sample 1. For this reason, the crystal structure analysis was performed as Ia-3d.

Figure 5 schematically shows the crystal structure of Sample 1. Various cubic garnet-related structures reported so far have two types of lithium ion seats (24d seats and 96h seats) in the crystal structure. It had one type of lithium ion seat (two 96h seats). That is, in Sample 1, lithium was present in only one type of ion seat having 96 hours. Specifically, Li (x, y, z) was (0.601, 0.189, 0.072) and (0.771, 0.113, 0.025). Since the R factor indicating the reliability of the crystal structure analysis was 2.10%, the crystal structure analysis result is appropriate.

Moreover, this lithium ion arrangement occupying only 96 h seats is closer to the distance between the lithium ions than the cubic garnet-related structures reported so far. For this reason, it is thought that the lithium ion conductivity of Sample 1 is higher than other cubic garnet-related structural compounds. Sample 1 was cut to produce a flake having a diameter of about 0.7 cm and a thickness of about 0.09 cm. Electrodes were formed on the front side and the back side of the thin piece by sputtering gold having a diameter of 0.20 cm and a thickness of 40 nm. When this sample was measured for lithium ion conductivity by an alternating current impedance method (measuring device: Solarton, 1260) at 25 °C. in a nitrogen atmosphere, a Nyquist plot as shown in Figure 6 was obtained, and 1.1 × 10 −3 S / cm.

Using the reflection observed in the single crystal X-ray diffraction measurement of Sample 1, the lattice constant a was determined by the least square method, and a = 1.29670 nm ± 0.00003 nm. From this lattice constant, it was found that Sample 1 was a lithium composite oxide having a garnet-related structure. The result of pulverizing Sample 1 and performing powder X-ray diffraction measurement is shown in Figure 7. The powder X-ray diffraction pattern of Sample 1 is the cubic garnet-related structure Li 7-xy La 3 Zr 2-xy Ta x Nb y O 12 (0.2 ≦ x + y) reported so far. It was the same as the pattern of ≦ 1). The lattice constant a calculated from the result of the powder X-ray structural analysis was a = 1.29595076 ± 0.000005 nm. When the results of the single crystal X-ray diffraction measurement and the powder X-ray structure analysis are combined, the lattice constant “a” of sample 1 is 1.290507 nm ≦ a ≦ 1.297070 nm.

File: patents/67.txt
assistant
The original text of the first example is:

Inventive Example 1
Hereinafter, a method for synthesizing and evaluating the solid electrolyte in the present example will be described.
[Production of Solid Electrolyte Material]
In a glove box maintained in a dry and low-oxygen atmosphere with a dew point of −90° C. or less and an oxygen value of 5 ppm or less, raw material powders LiBr, YBr3, LiI, and YI3 were prepared so as to have a molar ratio of Li:Y:Br:I=3:1:6−x:x. These were ground and mixed in a mortar. Subsequently, milling processing was performed at 600 rpm for 25 hours using a planetary ball mill.
In the inventive examples 1-1 to 1-7, the values of x were 0.5, 1, 2, 3, 4, 5, and 5.5, respectively.
As a result, Li3YBr6-xIx powders, which were the solid electrolyte materials of the inventive example 1, were provided.

This describes the synthesis of the solid electrolyte material Li3YBr6-xIx through a series of steps involving preparation of raw material powders, grinding, mixing, and milling. The value of x varies across different examples to produce materials with different compositions.

File: patents/68.txt
assistant
Aiming at the defects of the prior art, the invention provides a compound crystal and a preparation method thereof, a solid electrolyte material and a solid lithium battery.

In a first aspect, the present invention provides a compound crystal having a composition formula of LiaYbX3+aWherein a is more than or equal to 1.5 and less than or equal to 4.5, and X is at least one of F, Cl, Br and I;

in an X-ray diffraction measurement using CuK α rays, characteristic diffraction peaks were found at positions of 17.3 ° ± 0.5 ° 2 θ, 21.7 ° ± 0.5 ° 2 θ, 23.6 ° ± 0.5 ° 2 θ, and 36.7 ° ± 0.5 ° 2 θ.

The inventors are on LiaYbX3+a(1.5. ltoreq. a.ltoreq.4.5, X is at least one of F, Cl, Br, I) surprisingly, by adjusting the conditions during the preparation, a new crystalline form of the compound having characteristic diffraction peaks at the positions of 17.3 ° ± 0.5 °, 21.7 ° ± 0.5 °, 23.6 ° ± 0.5 ° and 36.7 ° ± 0.5 ° in X-ray diffraction measurement using CuK α rays was found. The new crystal form makes the room temperature ionic conductivity of the Yb-based compound higher than 0.5 multiplied by 10-3S cm-1And with commercial ones such as LiCoO2The Ni-Co-Mn ternary material and other layered oxide cathode materials are compatible and can be used as a solid electrolyte material with excellent performance.

Further, in an X-ray diffraction assay using CuK α rays, the compound crystal also has characteristic diffraction peaks at positions of 2 θ ═ 15.9 ° ± 0.5 °, 28.6 ° ± 0.5 °, 31.5 ° ± 0.5 °, 33.8 ° ± 0.5 °, 41.0 ° ± 0.5 °, 49.0 ° ± 0.5 °, 61.6 ° ± 0.5 °.

Preferably, X is at least one of F, Cl and Br. For example, the compound may have a crystal composition formula of Li1.5YbF4.5Or Li2.5YbCl5.5Or Li3YbCl6Or Li3YbF1.2Cl4.8Or Li3YbCl3.5Br2.5Or Li4YbBr7And the like.

Further preferably, X is Cl.

Preferably, a is 3.

In the above compound crystal of the present invention, from Yb3+And X-The formed Yb-X octahedrons are in hexagonal close packing arrangement, the symmetry of the crystal structure is P-3m1, and the crystal belongs to a trigonal system. The crystal structure is different from the prior literature reports that the crystal structure belongs to an orthorhombic system and has Pnma symmetry Li3YbCl6Crystal structure of the material (z. anorg. allg. chem.,1997,623(7), 1067). The discovery of crystals of the above-mentioned compound expands Li having a stable octahedral configuration3MX6The composition, structure and performance boundary of the system material promotes the further industrialized development of the high-safety all-solid-state lithium secondary battery.

In a preferred embodiment of the present invention, X is Cl, and a ═ 3, i.e., Li is the compound composition formula3YbCl6Having an X-ray powder diffraction pattern substantially as shown in figure 1.

In a second aspect, the present invention provides a method for producing the above compound crystal, comprising:

weighing anhydrous YbX according to the proportion of the target composition3And LiX raw materials are uniformly mixed, and are heated to more than 400 ℃ under the condition of vacuum or inert atmosphere for solid-phase sintering.

For example, when the target composition is Li3YbCl6When the raw material is YbCl with the molar ratio of 1:33And LiCl.

After being mixed evenly, the mixture can be placed in a sealed quartz tube for vacuumizing or introducing inert gas.

When sintering is performed, the sintering is preferably performed at 400 to 650 ℃ for 4 to 18 hours.

And after sintering, cooling, grinding and crushing.

Due to no water YbX3LiX and LiaYbX3+aThe target products are easy to absorb moisture, and the weighing, mixing, grinding and crushing operations are performed in the preparation processPreferably under dry conditions, and if necessary in a water-and oxygen-free glove box.

In a third aspect, the present invention provides a solid electrolyte material comprising a compound crystal of any one of the above new crystal forms.

In a preferred embodiment of the present invention, the solid electrolyte material further contains a hetero crystal phase having a crystal structure different from that of the compound crystal, the hetero crystal phase being interposed between the crystal phases of the compound crystal.

On the basis of any one of the above embodiments, the solid electrolyte material further includes an amorphous phase interposed between crystal phases of the compound crystals.

In a fourth aspect, the present invention provides a solid lithium battery including a positive electrode active material layer, a negative electrode active material layer, and a solid electrolyte layer formed between the positive electrode active material layer and the negative electrode active material layer;

at least one of the positive electrode active material layer, the negative electrode active material layer, and the solid electrolyte layer contains any one of the solid electrolyte materials described above.

Further, the solid-state lithium battery is an all-solid-state lithium secondary battery, and has high chemical stability and electrochemical stability.

File: patents/69.txt
assistant
The original text of the first example for producing the solid electrolyte is as follows:

**Production Example 2 [Production of sulfide-based solid electrolyte glass (Li2S / P2S5 (molar ratio) = 75/25) —mechanical milling method—]**

Using the lithium sulfide produced in **Production Example 1**, sulfide glass was produced by the method according to Example 1 of International Publication No. 07/0666539.

Specifically, it was performed as follows:
- 0.383 g (0.00833 mol) of lithium sulfide produced in **Production Example 1** and 0.618 g (0.00278 mol) of diphosphorus pentasulfide (Aldrich) were mixed well.
- The mixed powder, 10 zirconia balls having a diameter of 10 mm, and a planetary ball mill (Fritsch Co., Ltd.: Model No. P-7) were put into an alumina pot and completely sealed, with the alumina pot filled with nitrogen as the atmosphere.
- For the first few minutes, the planetary ball mill was rotated at a low speed (85 rpm) to sufficiently mix lithium sulfide and diphosphorus pentasulfide.
- Thereafter, the rotational speed of the planetary ball mill was gradually increased to 370 rpm, and mechanical milling was performed at a rotational speed of 370 rpm for 20 hours.
- As a result of evaluating the white yellow powder obtained by the mechanical milling treatment by X-ray measurement, it was confirmed that the powder was vitrified (sulfide glass).
- When the thermophysical properties of this glass were examined by DSC, the glass transition point (Tg) was 172 °C. and the crystallization temperature (Tc) was 231 °C.
- When 31 P-NMR measurement was performed as described below, the first peak was shown at 85.0 ppm, and the highest one of the intensity ratios of other peaks to the first peak (Iother/Ifirst) was 0.21.

The 31 P-NMR measurement was carried out at room temperature by attaching a 5 mm CP / MAS probe to a JNM-CMXP302 NMR apparatus manufactured by JEOL Ltd. The 31 P-NMR spectrum was measured using a single pulse method at a 90° pulse of 4 μs and a magic angle rotation number of 8.6 kHz. Chemical shifts were obtained by using ammonium hydrogen phosphate as an external standard (1.3 ppm). The measurement range was 0 to 150 rpm.

File: patents/7.txt
assistant
The original text of the first example is:

Example 1

Lithium sulfide (purity 98.5%) prepared in Preparation Example 1, diphosphorus pentasulfide (manufactured by Thermophos, purity 99.9% or more), lithium chloride (manufactured by Sigma-Aldrich, purity 99%) and lithium bromide (manufactured by Sigma-Aldrich, Inc., Purity of 99%) was used as a starting material (hereinafter, in all Examples, the purity of each starting material is the same). The mol ratio of lithium sulfide (Li 2 S), diphosphorus pentasulfide (P 2 S 5 ), lithium chloride (LiCl) and lithium bromide (LiBr) (Li 2 S : P 2 S 5 : LiCl : LiBr) is 47.5 : 12.5 : Each raw material was mixed so that it might become 30:10. Specifically, 0.461 g of lithium sulfide, 0.587 g of phosphorus pentasulfide, 0.269 g of lithium chloride, and 0.183 g of lithium bromide were mixed to obtain a raw material mixture.

The raw material mixture and 30 g of zirconia balls having a diameter of 10 mm were placed in a planetary ball mill (manufactured by Frich, Model No. P-7) zirconia pot (45 ml), and completely sealed. The inside of the pot was set to an argon atmosphere. The rotational speed was 370 rpm with a planetary ball mill, and the treatment (mechanical milling) was carried out for 48 hours to obtain a glassy powder (intermediate).

About 1.5 g of the powder of the above intermediate is filled into a Tamman tube (PT2, manufactured by Tokyo Glass Machinery Co., Ltd.) in a glove box under Ar atmosphere, the entrance of the Tamman tube is blocked with quartz wool, and the atmosphere is again prevented from entering the sealed container made of SUS. sealed so as not to Thereafter, an airtight container was placed in an electric furnace (FUW243PA, manufactured by Adovatech Co., Ltd.) and heat-treated. Specifically, the temperature was raised from room temperature to 500°C at 2.5°C/min (heated to 500°C for 3 hours), and maintained at 500°C for 10 hours. Then, it cooled slowly to obtain a sulfide solid electrolyte.

The ion conductivity (σ) of the sulfide solid electrolyte was 7.9 mS/cm. In addition, the electron conductivity was less than 10 -6 S/cm.

The XRD pattern of the sulfide solid electrolyte is shown in FIG. 1. At 2θ = 15.4, 17.8, 25.4, 29.9, 31.3, 44.9, 47.8, and 52.3 deg, peaks derived from the aramidite-type crystal structure were observed. On the other hand, a peak derived from the Li 3 PS 4 crystal structure was not observed.

The sulfide solid electrolyte was subjected to ICP analysis to determine the molar ratio of each element. In addition, the ionic conductivity (σ) was measured. A result is shown in Table 1.

File: patents/70.txt
assistant
The original text of the first example is as follows:

**Example 1:**

As starting materials, lithium sulfide (Li2S) and diphosphorus pentasulfide (P2S5) were used. Next, in a glove box under an Ar atmosphere (dew point −70 °C.), Li2S and P2S5 have a molar ratio of 75Li2S · 25P2S5 (Li3PS4, ortho composition). Weighed as follows. 2 g of this mixture was mixed for 5 minutes in an agate mortar. Then, 2 g of the obtained mixture was put into a planetary ball mill container (45 cc, made of ZrO2), 4 g of dehydrated heptane (moisture content of 30 ppm or less) was added, and 53 g of ZrO2 balls (φ = 5 mm) were added. The container was completely sealed (Ar atmosphere). This container was attached to a planetary ball mill (P7 made by Fritsch), and mechanical milling was performed for 40 hours at a base plate rotation speed of 500 rpm. Thereafter, the obtained sample was dried at 150 °C. to obtain 75Li2S · 25P2S5 glass (sulfide solid electrolyte particles). Next, the obtained 75Li2S · 25P2S5 glass was heated to 700 °C. in vacuum to carbonize the heptane remaining on the surface, thereby obtaining the solid electrolyte material of the present invention.

This example demonstrates the production of a solid electrolyte material through the preparation of sulfide solid electrolyte particles, followed by the carbonization of a liquid component (heptane) on their surface to form a carbon coat layer, resulting in a material with improved electronic conductivity.

File: patents/71.txt
assistant
The original text of the first example for producing the solid ion conductor compound is:

Example 1: Production of (Li5.69 Cu0.06)P(S4.70(SO4)0.05)Cl1.25

In an Ar-atmosphere glove box with a lithium precursor Li2S, phosphorus (P) precursor P2S5, chlorine (Cl) precursor LiCl, copper (Cu) precursor Cu2S, and SO4 precursor Li2SO4 are combined in a chemical ratio so that the desired composition (Li5.69 Cu0.06)P(S4.70(SO4)0.05)Cl1.25 is obtained. After that, in an Ar atmosphere planetary ball mill containing zirconia (YSZ) balls, the mixture was crushed and mixed at 100 rpm for 1 hour, and then crushed and mixed at 800 rpm for 30 minutes to prepare the mixture. Obtained. The resulting mixture was pressed at a minor axis pressure to prepare pellets with a thickness of about 10 mm and a diameter of about 13 mm. After covering the prepared pellets with gold leaf, they were placed in a carbon crucible, and the carbon crucible was vacuum-sealed using a quartz glass tube. The vacuum-sealed pellets are heated from room temperature to 500 °C. at 1.0 °C./min using an electric furnace, heat-treated at 500 °C. for 12 hours, and then cooled to room temperature at 1.0 °C./min. Then, a solid ion conductor compound was produced.

The composition of the produced solid ion conductor compound is (Li5.69 Cu0.06)P(S4.70(SO4)0.05)Cl1.25 (substituted cation (Cu). The ratio was 0.01, and the ratio of substituted anions (SO4) was 0.01).

File: patents/72.txt
assistant
The original text of the first example is as follows:

<First step>  
In the first step, a composite compound using a nickel compound, a cobalt compound, and at least one compound selected from a manganese compound, an aluminum compound, and a magnesium compound (including at least one of a manganese compound and an aluminum compound) is prepared after being weighed so that the ratio of each element (Ni / Co / Mn) is 5.0 / 2.0 / 3.0 in terms of molar ratio. These are put into water and an aqueous solution is obtained by dissolution. To this aqueous solution, a mixture of a caustic soda solution and an ammonia solution is added as a precipitant and mixed with stirring, and nickel sulfate, cobalt sulfate, and manganese sulfate are subjected to a coprecipitation reaction in a wet manner. After the reaction product is obtained by overflowing, it is washed with water and dried to obtain a composite compound precursor.

Next, lithium carbonate and the obtained composite compound precursor are mixed in a mortar for 1 hour so that the ratio [Li / (Ni + Co + Mn)] of Li and Ni, Co and Mn is 1.04. Mix to obtain a uniform mixture. The obtained mixture was put into an alumina crucible and fired by holding at 930 °C for 5 hours in an oxidizing atmosphere to be [Li1.04(Ni0.5Co0.2Mn0.3)O2]. Lithium composite oxide particle powder was obtained.

File: patents/73.txt
assistant
The original text of the first example is:

In the comparative example 1,

a sulfide electrolyte Z, M is P, Q is S, X is Cl, a ═ 6, b ═ 1, c ═ 5, d ═ 1, i.e. of the general formula (Li ═ 1) a )(M b )(Q c )(X d ) Is Li 6 PS 5 Cl, its preparation method is as follows.

1) 42.7975g of Li are weighed out under the protection of argon atmosphere 2 S、41.4073g P 2 S 5 、15.7951g LiCl，Li 2 S、P 2 S 5 The purity of LiCl is more than 99 wt%.

2) Weighing Li at a ratio of 1:1 in an atmosphere with a water content of less than 10ppm at a rotation speed of 200rpm 2 S、P 2 S 5 And carrying out planetary ball milling and mixing on LiCl, and grinding for 4 hours to obtain a uniformly mixed powder primary material.

3) Taking out the primary powder, grinding again, and tabletting under 100MPa after uniform granularity to obtain the flaky primary powder.

4) Putting the sheet-shaped primary material into a sintering mold, putting the sintering mold into a sintering furnace, heating to 550 ℃ at the heating rate of 5 ℃/min, preserving heat for 16h, cooling to room temperature along with the sintering furnace, taking out the sheet-shaped sintering product under the condition that the water content is less than 10ppm, and grinding to obtain powder Li 6 PS 5 And (4) crystallizing Cl powder.

This example describes the preparation of a sulfide electrolyte Z with the formula Li 6 PS 5 Cl, where M is phosphorus (P), Q is sulfur (S), X is chlorine (Cl), and the values of a, b, c, and d are 6, 1, 5, and 1 respectively. The preparation involves weighing out lithium (Li), phosphorus (P), sulfur (S), and lithium chloride (LiCl) under argon atmosphere, followed by planetary ball milling and mixing, grinding, tabletting, sintering, and finally grinding to obtain the final product.

File: patents/74.txt
assistant
The original text of the first example is:

Example 1
(1) Preparation of Electrolyte Precursor [Sulfide Glass; Molar Rate: Li2S/P2S5/LiI=64.2/21.4/14.4] and Heat-Treated Electrolyte
As raw materials, 0.306 g (6.66×10−3 mol) of lithium sulfide produced in Production Example 1, 0.494 g (2.22×10−3 mol) of phosphorus pentasulfide (manufactured by Sigma-Aldrich) and 0.200 g (1.49×10−3 mol) of lithium iodide (manufactured by Sigma-Aldrich) were used.
Powder obtained by mixing these and 10 balls made of zirconia, each having a diameter of 10 mm were put in an alumina pot of a planetary ball mill (P-7; manufactured by Fritsch) and completely closed. The operation was conducted in a glove box in an atmosphere of argon with a dew point of −80° C. or less.
For initial several minutes, the planetary ball mill was rotated at a low speed (85 rpm) to mix the blend powder sufficiently. Thereafter, the rotation speed of the planetary ball mill was raised gradually to 370 rpm. With the rotation speed of the planetary ball mill being 370 rpm, mechanical milling was conducted for 20 hours. The powder obtained by mechanical milling was evaluated by X-ray measurement. As a result, the powder was confirmed to be glass (sulfide glass).
The crystallization temperature (Tc) of the electrolyte precursor was 189° C. Tc was measured by DSC (differential scanning calorimeter).
The electrolyte precursor was heat-treated at 210° C. for 2 hours to prepare a heat-treated solid electrolyte (glass ceramic).

The key steps in this example are:
1. Mixing lithium sulfide, phosphorus pentasulfide, and lithium iodide in a planetary ball mill under an argon atmosphere.
2. Mechanical milling the mixture for 20 hours at 370 rpm to produce a sulfide glass electrolyte precursor.
3. Heating the precursor at 210°C for 2 hours to produce a heat-treated glass ceramic solid electrolyte.

File: patents/75.txt
assistant
The original text of the first example is:

Step 102 provides a metallorganic compound of metal (Me) and a material that may be carbon (C), sulfur (S), nitrogen (N), oxygen (O), or combinations of the above-listed materials, expressed as MeXCYNZSXXOYY.

where Me is a metal, such as tin (Sn), antimony (Sb), lead (Pb), combinations of the above-listed metals, or a metal alloy. A metal alloy is defined as Sn, Sb, or Pb (or a combination of these metals) combined with another, unmentioned metal.

The variables listed above are defined as follows:

X is greater than 0; Y is greater than 0; Z is greater than or equal to 0; xx is greater than or equal to 0; and, YY is greater than or equal to 0;

In one aspect, Step 102 provides a plurality of metallorganic compounds with independent definitions of Me, X, Y, Z, XX, and YY.

File: patents/77.txt
assistant
The original text of the first example is:

```
[ production of solid electrolyte Material ]
409.3mg of LiCl and 547.3mg of YCl were weighed in an argon atmosphere having a dew point of-60 ℃ or lower3And 49.4mg SrCl2And mixing. Thereafter, a grinding treatment was performed at 600rpm for 12 hours using a planetary ball mill.
```

File: patents/78.txt
assistant
Based on the provided text, the original text of the first example is:

Example 1:
The compound a and the compound B were mixed in a mortar to obtain a solid electrolyte (sample). At this time, the content of compound B in the solid electrolyte (sample) was set to 1 mass%.

Example 2:
A solid electrolyte (sample) was obtained in the same manner as in example 1, except that the content of the compound B was 5% by mass.

Example 3:
A solid electrolyte (sample) was obtained in the same manner as in example 1, except that the content of the compound B was 10 mass%.

Example 4:
A solid electrolyte (sample) was obtained in the same manner as in example 1, except that the content of the compound B was 20 mass%.

Example 5:
A solid electrolyte (sample) was obtained in the same manner as in example 1, except that the content of the compound B was 50% by mass.

So the first example is Example 1, where the compound a and compound B were mixed to make a solid electrolyte sample with 1 mass% of compound B.

File: patents/8.txt
assistant
The original text of the first example is as follows:

Example 1
Lithium sulfide (Li 2 S) powder 2.14 g, phosphorous sulfide (P 2 S 5 ) powder 2.07 g, and lithium chloride (LiCl) powder 0.79 g were used so that the composition formula shown in Table 1 was obtained. Weighed and pulverized and mixed in a ball mill for 15 hours to prepare a mixed powder. The mixed powder is filled in a carbon container, and this is heated at a temperature rising / lowering rate of 200 ° C./h while circulating 1.0 L / min of hydrogen sulfide gas (H 2 S, purity 100%) in a tubular electric furnace. Baked at 400 ° C. for 4 hours. Thereafter, the sample was crushed in a mortar and sized with a sieve having an opening of 53 μm to obtain a powdery sample. In this case, the weighing, mixing, set to the electric furnace, taken out from the electric furnace, pulverized and sieved operations were all carried out in a glovebox substituted with Ar gas which is sufficiently dry. As a result of analyzing the obtained powdery sample (compound) by X-ray diffraction (XRD), it has a cubic crystal structure in the space group F-43m, and is represented by a composition formula: Li 6 PS 5 Cl. It was confirmed that this was a compound.

File: patents/80.txt
assistant
As per the provided text, the original text of the first example is:

**Embodiment 1**

As initiation material, using lithium sulfide (Li2S, Japan Chemical Industry society system), phosphorus pentasulfide (P2S5, ア Le De リ ッ チ society system) and lithium phosphate (Li3PO4).Then, under an argon atmosphere in the glove box of (- 70 °C of dew point), by Li2S、P2S5With Li3PO4With Li2S:P2S5:Li3PO4=56.25:18.75:25 mol ratio is mixed.This ratio of components is equivalent to Li3PS4:Li3PO4=3:1, be equivalent to Li3PS4-xOxIn x=1.

Using agate mortar, this mixture 2g is mixed 10 minutes.The mixture obtaining is loaded the container of planetary type ball-milling (45cc, ZrO2System), load ZrO2Ball (10), container is fully sealed (argon atmosphere).This container is pacified It is loaded on planetary ball mill (Off リ ッ チ ュ P7), carry out 40 times 1 hour processing with desk tray revolution 400rpm and stop for 15 minutes mechanical lapping.Thus, obtain solid electrolyte glass (noncrystal).The solid electrolyte glass obtaining in XRD determining not There is Li2The peak of S.This solid electrolyte glass is pulverized, is granulated (pelleted).This granule is put in test tube, vacuum sealing.With programming rate, 5 °C/min are warming up to 500 °C, keep 10 hours, natural cooling.Thus, glass ceramics are obtained (solid electrolyte material).

This example describes the preparation of a solid electrolyte material through a series of steps involving mixing of lithium sulfide, phosphorus pentasulfide, and lithium phosphate, followed by mechanical lapping and heat treatment to produce a glass ceramic material.
