Repository: breadbread1984/info_extraction

# Introduction

this project is to provide a tool to extract data item from patent materials

# Usage

## Extract

```shell
python3 main.py --input_dir <path/to/directory/of/patents> --method (stuff|map_reduce|refine|map_rerank) [--output_json <path/to/output/json>]
```

File: patents/81.txt
assistant
The original text of the first example is:

Example 1
A sulfide solid electrolyte material was synthesized by a dry synthesis method. First, Li2S, P2S5, LiI, LiBr, and Li3PO4 were used as the raw materials. Mixed were 0.5157 g of Li2S, 0.8317 g of P2S5, 0.2819 g of LiI, 0.2744 g of LiBr, and 0.0963 g of Li3PO4 to obtain a raw material composition. The obtained raw material composition was projected into a ZrO2 pot (45 ml); further, 4 g of heptane and a ZrO2 ball (approximately 53 g) were projected thereinto to hermetically seal the pot completely. The hermetically sealed pot was mounted on a planetary ball mill machine (P7™ manufactured by FRITSCH JAPAN CO, LTD.) to perform mechanical milling at the number of soleplate revolutions of 500 rpm, for 1 hour and 15 minutes pause as a set, 20 sets. Thereafter the heptane was removed by drying at 100° C. for 1 hour on a hot plate inside the glove box to obtain a sulfide glass.

The obtained 200 mg of the sulfide glass was formed into a pellet and vacuum sealed in a quartz tube; thereafter heat treated at 180° C. for 2 hours in a muffle furnace. Thereby, a sulfide solid electrolyte material was obtained. The composition of the obtained sulfide solid electrolyte material corresponded to “x”=0.1 (oxygen substitution amount: 10 mol %) in 10LiI.15LiBr.75(Li3P(S(1-x)Ox)4). Incidentally, a cracking treatment was appropriately conducted to uniform the particle size of the obtained sulfide solid electrolyte material.

File: patents/82.txt
assistant
The original text of the first example is:

[Example 1]
A composite solid electrolyte was produced in the same manner as Example 3, except that Li6.4La3Zr1.4Nb0.6O12 was used as the oxide-based solid electrolyte in place of Li6.4La3Zr1.4Nb0.6O12.
Li6.4La3Zr1.4Nb0.6O12 was synthesized in a temperature range of from 500 to 1300°C, using LiOH(H2O) (manufactured by: Sigma-Aldrich), La(OH)3 (manufactured by: Kojundo Chemical Laboratory Co., Ltd.), ZrO2 (manufactured by: Kojundo Chemical Laboratory Co., Ltd.) and Nb2O5 (manufactured by: Kojundo Chemical Laboratory Co., Ltd.) as starting materials. It was confirmed by SEM that the average particle diameter of Li6.4La3Zr1.4Nb0.6O12 is about 10 μm.

The text describes the synthesis of Li6.4La3Zr1.4Nb0.6O12, which is then used as the oxide-based solid electrolyte in the production of a composite solid electrolyte. The text does not specify the exact method for producing the composite solid electrolyte, but mentions that it involves mixing the oxide-based solid electrolyte with a sulfide-based solid electrolyte and compacting the resulting powder mixture.

File: patents/83.txt
assistant
The original text of the first example is provided in Table 1 under the section "Working Examples (Nos. 1 to 10)" in the document. The details are as follows:

|No.| Composition | Pressing Method | Pressure during Pressing (MPa) | Thickness (mm) | Voidage (%) | Ion Conduction Value (S) | Discharge Capacity (Ah/cm3) |
|---|---|---|---|---|---|---|---|
|1| Na2O: 14.9% | Isostatic | 40 | 0.18 | 6.9 | 4.4 | 1.11 |
|2| Na2O: 14.9% | Isostatic | 40 | 0.4 | 7.2 | 2.0 | 0.52 |
|3| Na2O: 14.2% | Isostatic | 40 | 0.18 | 5.8 | 5.4 | 1.60 |
|4| Na2O: 14.9% | Isostatic | 40 | 0.17 | 6.3 | 4.8 | 1.58 |
|5| Na2O: 14.2% | Isostatic | 40 | 0.18 | 5.2 | 6.5 | 1.67 |

This table outlines the composition, pressing method, pressure during pressing, thickness, voidage, ion conduction value, and discharge capacity for each of the first five examples (Nos. 1 to 5) in the document.

File: patents/85.txt
assistant
The original text of the first example is:

(preparation of Positive electrode mixture)
Preparing elemental sulfur (positive electrode active material, high purity chemical), GeS2 (sulfide) and VGCF (conductive aid). These were weighed in the weight ratios shown in table 1, and the respective raw materials were mixed for 15 minutes in an agate mortar to obtain a raw material mixture. The resulting raw material mixture was charged into a container (45cc, ZrO) of a planetary ball mill 2 Preparation) and then adding ZrO2 The ball (phi 4mm, 96g) was sealed completely. This vessel was mounted on a planetary ball mill (P7, manufactured by Fritsch), and mechanical polishing was repeatedly carried out for a total of 48 hours by repeating a cycle of 1 hour of mechanical polishing (platform rotation speed 510rpm), 15 minutes of stopping, 1 hour of mechanical polishing in reverse (platform rotation speed 510rpm), and 15 minutes of stopping. Thus, a positive electrode mixture was obtained.

(preparation of all-solid-State Battery)
To 1cm2 The ceramic mold was charged with 100mg of solid electrolyte at a rate of 1 ton/cm2 Pressing to obtain the solid electrolyte layer. To one side of the mixture was added 7.8mg of a positive electrode mixture at 6 tons/cm2 Is pressed to prepareAnd a positive electrode layer. Lithium metal foil as a negative electrode layer was disposed on the opposite side thereof at a rate of 1 ton/cm2 And pressed, thereby obtaining a power generating element. An Al foil (positive electrode current collector) is disposed on the positive electrode layer side, and a Cu foil (negative electrode current collector) is disposed on the negative electrode layer side. Thus, an all-solid battery was obtained.

File: patents/86.txt
assistant
The original text of the first example is:

[ production of solid electrolyte Material ]
Subjecting raw material powder LiCl, YCl to argon atmosphere with dew point below-60 deg.C3And ZrCl4The molar ratio of LiCl to YCl3:ZrCl4The weight was 2.9:0.9: 0.1. These were pulverized and mixed in a mortar. Then, a milling treatment was performed at 600rpm for 25 hours using a planetary ball mill.

By the above, Li is obtained2.9Y0.9Zr0.1Cl6A powder of the solid electrolyte material of example 1 represented by the compositional formula (iv).

The content of Li per unit weight in the entire solid electrolyte material of example 1 was measured by atomic absorption spectrometry, and the content of Y was measured by ICP emission spectrometry, with the contents of Li: Y: Zr being converted to a molar ratio. The ratio of Li to Y to Zr was 2.9:0.9:0.1 as prepared.

File: patents/87.txt
assistant
The original text of the first example is:

---

**Example 1**

A mixture containing 83 mol % Li6PS5I and 17 mol % LiBH4 was prepared.

---

This example involves the preparation of a compound by mixing lithium polysulfide (Li6PS5I) and lithium borohydride (LiBH4) in specific molar ratios. The preparation is carried out through a process called mechanosynthesis, which involves high-energy mechanochemical milling. The starting reagents are lithium sulfide (Li2S), phosphorus pentasulfide (P2S5), lithium borohydride (LiBH4), and lithium chloride (LiCl) or lithium iodide (LiI) in stoichiometric amounts. The mixture is placed in a stainless steel container along with 25 balls (diameter 7 mm) and then tightly closed under argon in a glovebox. The milling is conducted using a planetary mill at a rotational speed of 600 rpm for 20 hours. This process allows chemical reactions to occur between each component, facilitating the incorporation of lithium borohydride into the compound.

---

Please note that the full context and details of the example are provided in the patent description, including the synthesis process, characterization, and properties of the resulting compound.

File: patents/88.txt
assistant
The original text of the first example is as follows:

---

**Embodiment 1-1~1-3**

As initiation material, lithium sulfide (Li2) and phosphoric sulfide (P2S5). In glove box under an argon atmosphere, with for xLi2S·(100-x)P2S5 the mode of the composition mol ratio that reaches x=70 weigh these powder, in agate mortar mixing, obtains feedstock composition. Then, by the zirconium oxide tank of resulting feedstock composition 1g inputs 45ml, then oxygen is put into change zirconium ball (Φ 10mm, 10), tank is completely closed. The tank is installed on planetary ball mill, is carried out with rotating speed 370rpm the mechanical lapping of 40 hours, obtains sulfide solid electrolyte material (embodiment 1-1).

In addition, except making xLi2S·(100-x)P2S5 composition in x values be changing into respectively beyond x=75,80, it is same with embodiment 1-1 to operate, obtain sulfide solid electrolyte material (embodiment 1-2,1-3).

---

This example demonstrates the production of a sulfide solid electrolyte material using lithium sulfide (Li2) and phosphoric sulfide (P2S5) as starting materials. The materials are mixed in a specific mol ratio, and then subjected to mechanical lapping under controlled conditions to produce the final sulfide solid electrolyte material. Different compositions are tested to observe their effects on the produced material.

File: patents/89.txt
assistant
The original text of the first example is:

Lithium sulfide (Li2S, manufactured by Nippon Chemical Industrial Co., Ltd.), diphosphorus pentasulfide (P2S5, manufactured by Sigma-Aldrich Co., Inc.), germanium sulfide (GeS2, manufactured by Kojundo Chemical Laboratory Co., Ltd.), and lithium bromide (LiBr, manufactured by Kojundo Chemical Laboratory Co., Ltd.) were used as starting raw materials. The powders of these substances were mixed at the weight proportions indicated in the following Table 1 in a glove box in an argon atmosphere, and thus a raw material composition was obtained. Next, 1 g of the raw material composition was introduced into a pot (45 ml) made of zirconia together with zirconia balls (10 mmφ), 10 balls), and the pot was completely sealed (argon atmosphere). This pot was mounted on a planetary ball milling machine (P7™ manufactured by Fritsch Japan Co., Ltd.), and mechanical milling was carried out for 40 hours at a speed of table rotation of 370 rpm. Thereby, an amorphized ion conductive material was obtained.

Next, a powder of the ion conductive material thus obtained was introduced into a carbon-coated quartz tube, and the tube was vacuum-sealed. The pressure of the vacuum-sealed quartz tube was about 30 Pa. Subsequently, the quartz tube was installed in a calcining furnace, and the temperature was increased from room temperature to 400° C. over 6 hours, maintained at 400° C. for 8 hours, and then slowly decreased to room temperature. Thereby, a sulfide solid electrolyte material having a composition of 0.11 (LiBr).(Li3.35Ge0.35P0.65S4) was obtained.

File: patents/9.txt
assistant
The original text of the first example is as follows:

Example 1 Lithium sulfide (purity 98.5%), diphosphorus pentasulfide (thermophos, purity 99.9% or higher), lithium chloride (Sigma-Aldrich, purity 99%) and elemental sulfur (Sigma Aldrich Co., Ltd., purity 99.9%) was used as a starting material (hereinafter, the purity of each starting material is the same in all the examples). The mol ratio (Li 2 S: P 2 S 5 : LiCl: S) of lithium sulfide (Li 2 S), diphosphorus pentasulfide (P 2 S 5 ), lithium chloride (LiCl), and elemental sulfur (S) is 42. Each raw material was mixed so as to be.2: 11.1: 35.6: 11.1. Specifically, 0.464 g of lithium sulfide, 0.591 g of diphosphorus pentasulfide, 0.360 g of lithium chloride, and 0.085 g of elemental sulfur were mixed to prepare a raw material mixture.

The raw material mixture and 30 g of zirconia balls having a diameter of 10 mm were placed in a planetary ball mill (Fritsch, model number P-7) zirconia pot (45 mL) and completely sealed. The inside of the pot had an argon atmosphere. The powder (intermediate) was obtained by processing (mechanical milling) for 25 hours at a rotation speed of 370 rpm with a planetary ball mill. The results of XRD evaluation of the intermediate are shown in Figure. From the obtained XRD pattern, it was confirmed that most of them were glass. Approximately 1.5 g of the above intermediate powder is packed in a Tanman tube (PT2, manufactured by Tokyo Glass Equipment Co., Ltd.) in a glove box under an Ar atmosphere, the mouth of the Tanman tube is closed with quartz wool, and a SUS seal is used. The container was sealed to prevent air from entering. Then, the closed container was placed in an electric furnace (FUW243PA, manufactured by Advantech) and heat-treated. Specifically, the temperature was raised from room temperature to 520 ° C. at 2.5 ° C./min (raised to 520 ° C. in 3 hours) and maintained at 520 ° C. for 8 hours. Then, it was slowly cooled to obtain a sulfide solid electrolyte.

File: patents/90.txt
assistant
The original text of the first example is as follows:

(Example 1)

(Li2S, manufactured by Nippon Chemical Industrial Co., Ltd.), 2 (P2S5, manufactured by Aldrich) and lithium iodide (LiI, manufactured by Aldrich) were used as starting materials. Next, Li2S and P2S5 were weighed so as to have a molar ratio (Li3PS4, ortho composition) of 75 Li2S 25 P2S5. Next, LiI was weighed so that the ratio of LiI was 14 mol%. The weighed starting material was mixed with agate for 5 minutes and 2 g of the mixture was charged into a planetary ball mill container (45 cc, made of ZrO2), dehydrated heptane (water amount: 30 ppm or less, 4 g) Further, a ZrO2 ball (φ = 5 mm, 53 g) was introduced to completely seal the container. The container was placed in a planetary ball mill (trade name: P7, manufactured by Fritsch Gmbh) and subjected to mechanical milling for 40 hours at a base of 500 rpm. Thereafter, the mixture was dried at 100 °C to remove the heptane to obtain a sulfide glass.

Next, 0.5 g of the obtained sulfide glass was placed in a glass tube, and the glass tube was placed in a sealed container made of SUS. The sealed container was heated at 190 °C for 10 hours to obtain glass ceramics. Molar composition of glass-ceramics thus obtained, which corresponds to xLiI · (100-x) x = 14 in (0.75Li2S · 0.25P2S5).

This example demonstrates the production of a sulfide solid electrolyte material through a process involving mechanical milling and subsequent heat treatment. The material is synthesized by amorphizing a raw material composition containing Li2S, P2S5, and LiI, followed by heating the resulting sulfide glass to a specific temperature to synthesize glass ceramics with desired properties.

File: patents/91.txt
assistant

The original text of the first example is:

Example 1:
- Production of Lithium Metal Composite Oxide Powder 1:
After putting water in a reaction vessel equipped with a stirrer and an overflow pipe, an aqueous sodium hydroxide solution was added to maintain the liquid temperature at 60 °C.
The atomic ratio of nickel atom, cobalt atom, manganese atom and zirconium atom of nickel sulfate aqueous solution, cobalt sulfate aqueous solution, manganese sulfate aqueous solution and zirconium sulfate solution is 0.60: 0.20: 0.195: 0.005. To prepare a mixed raw material solution.
Next, the mixed raw material solution and the ammonium sulfate aqueous solution were continuously added as a complexing agent into the reaction vessel under stirring, and nitrogen gas was continuously aerated in the reaction vessel. An aqueous sodium hydroxide solution was added dropwise in an appropriate manner so that the pH of the solution in the reaction vessel became 11.7. In addition, a 20% by mass sodium hydroxide aqueous solution was used, and the volumetric flow rate of the alkaline solution was made smaller than the volumetric flow rate of the mixed raw material solution. Nickel cobalt manganese zirconium composite hydroxide particles are obtained by the above operation, washed, dehydrated with a centrifuge, washed, dehydrated, and isolated and dried at 105 °C. to obtain nickel cobalt manganese zirconium composite hydroxide 1. It was.
Nickel cobalt manganese zirconium composite hydroxide 1 and lithium hydroxide powder are weighed and mixed so that Li / (Ni + Co + Mn + Zr) = 1.07 (molar ratio), and then calcined at 650 °C. for 5 hours in an oxygen atmosphere. Then, after crushing, it was calcined at 970 °C. for 5 hours in an oxygen atmosphere to obtain a raw material compound 1.
Then, the raw material compound 1 and boric acid are weighed and mixed so as to have B / (Ni + Co + Mn + Zr) = 0.005 (molar ratio), and then heat-treated at 400 °C. for 5 hours in an atmosphere of oxygen and a relative humidity of 10% or less. The lithium metal composite oxide powder 1 was obtained.

The key points of this example are:

- Produces a lithium metal composite oxide powder with a layered crystal structure containing Li, Ni, Co, Mn, Zr, and B, Si, S, or P.
- Controls the content of element M (B, Si, S, or P) to be 0.01 mol% to 5 mol% of the total amount of Ni and Co.
- Controls the ratio of Ni content to the total amount of Ni and Co to be 0.4 or more.
- Controls the molar ratio of Li concentration to element M concentration to continuously increase from the particle surface to the particle center.
- Controls the molar ratio of O concentration to element M concentration to continuously increase from the particle surface to the particle center.
- Controls the molar ratio of element M concentration to O concentration inside the particle to be 0.05 or less.
- Achieves a BET specific surface area of 2 m^2/g or less.
- Achieves an average primary particle size of 0.3 μm to 8 μm.
- Achieves a 50% cumulative diameter (D50) of 2 μm to 10 μm and a relationship of (D90-D10)/D50 between 0.3 and 3.
- Achieves a value of water content (mass%) divided by BET specific surface area (m^2/g) between 0.005 and 0.7.
- Achieves a maximum concentration gradient RLi/M in the range where Li concentration continuously increases from the particle surface to the particle center to be less than a maximum concentration gradient RO/M in the range where O concentration continuously increases.
- Achieves a 10 CA/0.2 CA discharge capacity ratio of 60 to 98%.

This example demonstrates a method to produce a lithium metal composite oxide powder with specific compositions and properties that improve the discharge capacity retention rate at high current rates for lithium secondary batteries.

File: patents/93.txt
assistant
The original text of the first example is:

**Example 1**

Lithium sulfide (Li2S, purity: 99.9%, available from Nippon chemical industrial Co., Ltd.), phosphorus pentasulfide (P2S5, purity: 99%, available from Sigma-Aldrich Co. LLC), and lithium iodide (LiI, purity: 99%, available from Sigma-Aldrich Co. LLC) were employed as starting materials. 

Next, Li2S and P2S5 were weighed to achieve that a molar ratio of Li2S to P2S5 is 75 to 25 (Li3PS4, ortho composition). Next, LiI was weighed to achieve a LiI ratio of 30 mol %. The weighed starting material 2 g, dehydrous heptane 4 g (water content: 30 ppm or less) and ZrO2 ball (ϕ=5 mm, 53 g) were supplied into a container (45 cc, made of ZrO2) of planetary ball mill, and then the container was fully closed tightly. The container was attached to a planetary ball mill machine (available from Fritsch Co., Ltd. P7), and then mechanical milling was performed for 1 hour at intervals of 15 minutes repetitively 40 times at 500 rpm of the rotation speed of base table. The resultant sample was dried at 120° C. for ten hours using hot plate to eliminate heptane for providing a sulfide glass. The molar composition of the resultant sulfide glass is xLiI.(100-x) (0.75Li2S.0.25P2S5), in which x equals to 30.

File: patents/95.txt
assistant
The original text of the first example is as follows:

```
(Example 1) 1. Synthesis of sulfide-based solid electrolyte Li 2 S (manufactured by Mitsuwa Chemical Industry Co., Ltd.), P 2 S 5 (manufactured by Aldrich Co., Ltd.), LiI (manufactured by Kojundo Chemical Co., Ltd.), LiBr (manufactured by Kojundo Chemical Co., Ltd.), LiBr (high (manufactured by Junjun Kagaku Co., Ltd.) were weighed so as to obtain a target composition, and these raw materials were put into a 45 mL ZrO 2 pot together with a Φ5 mm ZrO 2 ball. These raw materials were milled at 500 rpm for 20 hours to obtain sulfide glass powder. 500 mg of this sulfide glass powder was pelletized, placed in a quartz tube and vacuum-sealed. After firing the pellets at 200° C. for 3 hours, the pellets were pulverized in a mortar to obtain a sulfide-based solid electrolyte having a composition of 15LiBr·10LiI·75 (0.75Li 2 S·0.25P 2 S 5 ). A glass-ceramic powder was obtained.
```

File: patents/96.txt
assistant
The original text of the first example is as follows:

[Example 1: Production of Li1.3Al0.3Ti1.7(PO4)3]
1037.7 g of orthophosphoric acid (85%) was charged to the reactor. While vigorously stirring a mixture of 144.3 g Li2CO3, 431.5 g TiO2 (anatase form), and 46.8 g Al(OH)3 (gibbsite) using a Teflon coated anchor stirrer, a slow addition through the channel was made. The mixture was added very slowly over a period of 1 to 1.5 hours while reacting Li2CO3 and phosphoric acid to the end with vigorous foaming of the suspension due to CO2 formation. By the end of the addition, the white suspension became more viscous but still had the ability to form droplets.

Subsequently, the mixture was heated in a furnace to 225°C and left at this temperature for 2 hours. A hard, friable crude product was formed that could only be partially removed from the reactor with difficulty. From the liquid state, complete solidification of the suspension via rubbery consistency occurred relatively quickly. However, for example, a sand bath or a hot water bath can be used instead of the furnace.

The crude product was then pulverized over 6 hours to obtain a particle size of less than 50 μm.

The pulverized premix was heated from 200°C to 900°C within 6 hours at a heating rate of 2°C/min. Otherwise, the heterogeneous phase of the crystals can be detected by powder X-ray diffraction (XRD). The product was then sintered at 900°C for 24 hours and then pulverized with a ball mill having porcelain spheres. The total amount of magnetic Fe, Cr, and Ni or these magnetic compounds was 0.75 ppm. The total amount of Fe and its magnetic compound was 0.25 ppm.

File: patents/99.txt
assistant
The original text of the first example is:

"Lithium sulfide (Li) was weighed so as to have a composition shown in table 1 below 2 S) powder, phosphorus pentasulfide (P) 2 S 5 ) Powder, lithium chloride (LiCl) powder and lithium bromide (LiBr) powder so as to be 5g in total. 10mL of heptane was added to the powder to prepare a slurry. The slurry was charged into a planetary ball mill apparatus having a capacity of 80 mL. ZrO with a diameter of 10mm was used 2 And (5) preparing balls as a medium. The mass ratio of the raw material powder to the medium (raw material powder/medium) was set to 0.05. The running condition of the ball mill apparatus was 370rpm, and mechanical milling was performed over 50 hours. Thereby obtaining a sulfide solid electrolyte."

This example describes the preparation of a sulfide solid electrolyte through mechanical milling of lithium sulfide (Li), phosphorus pentasulfide (P)2S5, lithium chloride (LiCl), and lithium bromide (LiBr) powders in a heptane slurry using a planetary ball mill apparatus. The milling conditions and the resulting lithium ion conductivity of the electrolyte are also mentioned.

File: patents/annotation_method.txt
{
  "electrolyte": {"元素":"比例",...}(或者none),
  "precursors": {"物质1":"用量",...}(或者none),
  "[kw]conductivity": "电导率或者none",
  "[gpt (Provide a concise description of the electrolyte synthesis process in a single sentence, including the key steps.The original description is: =====)]synthesis_method": "合成方法的缩写",
  "structure": {
"[kw]crystal_system": "晶体系统或者none",
"[kw]space_group": "空间组或者none"
}
}
