Repository: breadbread1984/info_extraction

# Introduction

this project is to provide a tool to extract data item from patent materials

# Usage

## Extract

```shell
python3 main.py --input_dir <path/to/directory/of/patents> --method (stuff|map_reduce|refine|map_rerank) [--output_json <path/to/output/json>]
```

File: patents/108.txt
assistant
A process for preparing binary Co-doped S-Ag-Ge ore type solid electrolyte includes such steps as preparing lithium sulfide (Li2S), phosphorus pentasulfide (P)2S5) Mixing with lithium halide (LiX) and grinding uniformly to obtain a stoichiometric ratio of Li6-xPS5-xX1+x Adding the mixed material with x being more than or equal to 0 and less than or equal to 1, and then adding the doping raw material and grinding uniformly to obtain mixed powder; and then the mixed powder is sintered, kept warm for a period of time, cooled to room temperature and ground again to obtain the binary co-doped sulfur silver germanium ore type solid electrolyte powder.

In the mixed powder, the mass percentage of lithium sulfide is 25-45%, the mass percentage of phosphorus pentasulfide is 20-40%, the mass percentage of lithium halide is 15-30%, and the mass percentage of doping raw materials is 5-25%.

The lithium halide comprises lithium chloride, lithium bromide or lithium iodide; the halogen in the lithium halide comprises chlorine, bromine or iodine.

The doping raw material comprises a doping material used for forming a P layer 5+ Site-doping of cations Mn+ Compound 1 of (2) and for use in S2- Site-doping anions Yz- Compound 2 of (a); the two elements of the binary co-doping come from different compounds 1 and 2 respectively, and no elements except lithium, phosphorus and sulfur are introduced.

At P5+ Site-doped cation Mn+ Is greater than the ionic radius of phosphorus, compound 1 comprises M2Sn or MS(MS)n/2 Compound 2 comprises Liyz or PzY5 The method comprises the steps of carrying out a first treatment on the surface of the The molar ratio of the compound 1 to the compound 2 is 0.5-5: 1.

The doping cation Mn+ Comprises Sn4+, As3+, Sb5+, Cu2+, Ce3+ Or In3+ The method comprises the steps of carrying out a first treatment on the surface of the Doping anions Yz- Includes F-, Cl-, Br-, I-, O2-, Se2- Or N3-.

The compound 1 comprises SnS2, As2S3, Sb2S5, CuS, Ce2S3 Or In2S3 The method comprises the steps of carrying out a first treatment on the surface of the Compound 2 includes LiF, liCl, liBr, liI, li2O、P2O5、Li2Se、P2Se5 Or Li(lithium)3N.

The grinding is carried out in a ball milling tank provided with grinding balls; the ball milling tank is made of stainless steel, polytetrafluoroethylene, corundum, polypropylene, nylon, polyurethane or zirconia, and the grinding balls comprise zirconia balls, agate balls, corundum balls or tungsten carbide balls.

The mass ratio of the grinding balls to the balls of lithium sulfide, phosphorus pentasulfide and lithium halide is 1-20: 1, the ball milling rotating speed is 100-500 r min-1 The ball milling time is 0.5-6 h.

The temperature rising rate of the mixed powder sintering is 1-10 ℃ for min-1 The sintering temperature is 300-550 ℃, and the heat preservation time is 3-24 hours.

The mixed powder is sintered in an alumina crucible, a magnesia crucible or a platinum crucible which are nested in a quartz crucible or directly sealed in a quartz tube.

File: patents/119.txt
assistant
The original text of the first example is:

A. Sulfide solid electrolyte The sulfide solid electrolyte in the present disclosure contains a Li element, an M element (M is at least one of P, Ge, Si, and Sn), and an S element. Furthermore, the sulfide solid electrolyte has an algyrodite type crystal phase. Further, the sulfide solid electrolyte has a peak A appearing at 82.1 ppm ± 0.5 ppm and a peak B appearing at 86.1 ppm ± 0.5 ppm in 31 P-MAS-NMR, and the above peak A the area ratio and S a, the area ratio of the peak B to the case of the S B, the ratio of the S B for the   S a (S B / S a   ) is below a predetermined value.

According to the present disclosure, since the S B / S A is small, it is possible to have high ion conductivity sulfide solid electrolyte. As will be described later, peak A is a peak derived from the algyrodite type crystal phase, and peak B is a peak derived from the amorphous phase related to the algyrodite type crystal phase.

For example, examples of Patent Document 1, 370 rpm, but is possible to perform mechanical milling under conditions of 25 hours has been disclosed, as described in Comparative Example 4 described later, Li 2 S residual ratio is low, amorphization There because of the progress, S B / S A it was suggested greater. Further, for example, in the examples of Patent Document 2, it is described that pulverization and mixing are carried out in a ball mill for 15 hours, but direct comparison is difficult because the rotation speed of the ball mill is unknown. Further, although it is described in [0027] of Patent Document 2 that "for that reason, pulverization and mixing to the extent that the crystallinity of the raw material powder can be maintained" is described, "the crystallinity of the raw material powder" is all the raw materials. It is unclear whether it means the crystallinity of the powder or the crystallinity of some raw material powders, and it is difficult to make a quantitative comparison. In the first place, Patent Document 2 aims to prevent sulfur deficiency during firing, and the purpose is different from the present disclosure.

File: patents/131.txt
assistant
The original text of the first example is as follows:

<Example 1>
Silicon monoxide (SiO powder having an average particle size of 50 μm: Sigma-Aldrich Japan Co., Ltd.), lithium hydroxide monohydrate (LiOH.H 2 O: High Purity Chemical Research Laboratory Co., Ltd.) and lithium nitrate (LiNO 3 : High Purity Chemical Research Laboratory Co., Ltd.). The SiO powder was not subjected to treatment such as heat treatment.

SiO powder (2 g), LiOH.H 2 O (2 g) and LiNO 3 (15 g) were weighed. At this time, the ratio (Li / Si) of Li contained in LiOH.H 2 O to Si contained in the SiO powder was 1 in molar ratio. These powders were put into a crucible, transferred to an electric furnace at 270 ° C., and heated at 270 ° C. for 5 hours. The inside of the electric furnace was an argon atmosphere. At this time, the raw material in the crucible melted into a molten salt, and the reaction product was precipitated.

Next, the crucible containing the molten salt was taken out of the electric furnace and cooled at room temperature. After the molten salt was sufficiently cooled and solidified, ethanol was added to dissolve the solidified molten salt. Since the reaction product is insoluble in ethanol, a suspension was obtained. The suspension was filtered and dried to obtain a powdery reaction product.

Elemental analysis using inductively coupled plasma (ICP) was performed on the obtained powder, and as a result, it was found that 8.7% by mass of Li was contained with respect to 100% by mass of the reaction product.

Further, X-ray diffraction (XRD) measurement using CuKα rays was performed on the obtained powder. The results are shown in Figure 1. According to the XRD measurement, a diffraction peak derived from crystalline Li 2 SiO 3 (position indicated by ▽ in Figure 1) and a halo derived from Si fine particles (position indicated by ◆ in Figure 1) were observed. The Si fine particles had a crystal grain size of 4 nm calculated from Scherrer's equation from the half-value width of the diffraction peak on the (111) plane. Other diffraction patterns were not observed, suggesting that the Si fine particles were complexed with crystalline Li 2 SiO 3. That is, it was found that the obtained powder was a lithium-containing silicon-based material powder containing composite particles of Si fine particles and Li 2 SiO 3 phase.

Moreover, the particle | grain cross section of the obtained powder was exposed using the cross section polisher method, and the cross section was observed with the scanning electron microscope (SEM). The results are shown in Figure 2. The SEM image shown in Figure 2 is a reflected electron image. If the particles contain Li, Si, and O, the portion containing a large amount of lithium is observed darker than the other portions. However, in the SEM image shown in Figure 2, since the cross section of one particle is uniform with no shading, it can be said that the composition of one particle is almost uniform from the surface to the center. Further, uneven distribution of Si fine particles was not observed. From the SEM image, the average particle size of the obtained powder was calculated to be 2.5 μm.

In view of the above results, SiO powder having an average particle diameter of 50 μm was used as the silicon-containing raw material, so that SiO was dissolved in the molten salt to form particles having a size of about 2.5 μm and finely dispersed, and disproportionated into SiO 2 phase and Si fine particles dispersed in the SiO 2 phase. And it can be said that the SiO 2 phase contained in the disproportionated fine SiO particles and LiOH sufficiently react from the surface to the center to form composite particles as shown in the lower left of Figure.


The original text provides details on the synthesis of a lithium-containing silicon-based material powder through a molten salt method, including the use of specific raw materials, the preparation and reaction conditions, and the characterization of the resulting product.

File: patents/133.txt
assistant
The original text of the first example is as follows:

(Example 1)

(1) Production of lithium-nickel-containing composite oxide particles
First, nickel sulfate hexahydrate and cobalt sulfate heptahydrate were dissolved in water at an atomic ratio of Ni: Co 82: 15 to prepare a 1.9 mol/L aqueous raw material solution, and an aqueous sodium hydroxide solution as a pH adjuster and aqueous ammonia as an ammonium ion donor were added dropwise to the aqueous raw material solution, and the solution temperature was adjusted to 50 °C and the pH value based on the solution temperature of 25 °C was adjusted to 12.0 to coprecipitate nickel-cobalt composite hydroxide particles.

While stirring the slurry, a 1.7 mol/L aqueous solution of sodium aluminate and 64 mass% sulfuric acid as a pH adjuster were added so that the atomic ratio of Ni to Co to Al was 82 to 15 to 3, and the pH was adjusted to 9.5 based on the liquid temperature of 25 °C.

The obtained aluminum-coated nickel-cobalt composite hydroxide particles (hereinafter referred to as "composite hydroxide particles") were washed with water, filtered, and dried to obtain powdery composite hydroxide particles. Emission spectroscopic analysis by ICPThe analysis results of the Ni, Co, and Al components obtained confirmed that the composite hydroxide particles were represented by the general formula: ni0.82Co0.15Al0.03(OH)2And (4) showing.

The composite hydroxide particles and lithium hydroxide monohydrate were mixed at a predetermined mass ratio, and the lithium mixture was fired at 730 °C for 24 hours in an oxygen atmosphere to obtain lithium nickel-containing composite oxide particles as a starting material of the present invention, more specifically, lithium nickel cobalt aluminum composite oxide particles, and the composition analysis of L i, Ni, Co and Al was performed on the element ratio (atomic ratio) of the sintered particles by ICP emission spectrometry, and it was confirmed that the sintered particles were L i in terms of the amount of the sintered particles1.03Ni0.82Co0.15Al0.03O2And (4) showing.

(2) Preparation of composite oxides containing lithium and nickel
(2-1) mixing step
The lithium nickel-containing composite oxide particles obtained above, lithium hydroxide monohydrate (manufactured by wako pure chemical industries, ltd., purity 98.0% to 102.0%), which is a lithium compound, and sodium chloride (manufactured by wako pure chemical industries, ltd., purity 99.5%) which is an alkali metal compound were weighed out, and mixed in a mortar so that the ratio of the amount of L i in the lithium compound to the total amount of the substances of nickel, cobalt, and aluminum elements in the lithium nickel-containing composite oxide particles was 0.2 and the ratio of the amount of the substance of sodium chloride to the total amount of the substances of nickel, cobalt, aluminum, and sodium chloride in the lithium nickel-containing composite oxide particles was 0.2, thereby obtaining a mixed powder.

(2-2) first firing Process
The mixed powder was fired by raising the temperature from room temperature (25 °C) to 830 °C at a rate of 1000 °C/h in an oxygen atmosphere, holding the mixture at 830 °C for 2 hours, and then lowering the temperature at a rate of 200 °C/h, thereby obtaining sintered particles.

(2-3) washing step
Next, the obtained sintered pellets were placed in a beaker, and about 1 g of the sintered pellets was added to 2g of the sintered pellets000ml of water (temperature 90 °C C.), washed, suction-filtered to remove flux components, and dried at 120 °C for 5 hours in a vacuum oven, and the element ratios (atomic ratios) of the dried sintered particles were analyzed by ICP emission spectrometry for L i, Ni, Co, and Al components, and the result showed that the sintered particles were L i0.97Ni0.82Co0.15Al0.03O2。

(2-4) second firing Process
As an amount for supplementing the deficiency of L i in the composition formula obtained by ICP emission spectrometry, lithium hydroxide monohydrate was weighed so that the amount of the substance in the washed sintered particles was 0.05 with respect to lithium nickel cobalt-containing composite oxide particles (sintered particles), and after mixing in a mortar, the temperature was raised from room temperature (25 °C) to 750 °C at a temperature rise rate of 1000 °C/h in an oxygen atmosphere, the temperature was maintained at 750 °C for 5 hours, and then the temperature was lowered at a temperature fall rate of 200 °C/h, whereby the sintered particles were fired to obtain a lithium nickel-containing composite oxide (lithium nickel cobalt aluminum composite oxide) as a positive electrode active material.

The composition analysis of L i, Ni, Co and Al was carried out by ICP emission spectrometry, and it was confirmed that the element ratio (atomic ratio) of the finally obtained particles was L i as well as the predetermined constituent element ratio (atomic ratio)1.02Ni0.8Co0.2Al0.022O2。

It was confirmed by X-ray powder diffraction measurement (using equipment, X' pert ProMPD (model number) manufactured by Sekiji (Spectris) K.K., measurement conditions, Cu-K α line, acceleration voltage 45kV), that the crystal had a layered rock salt crystal structure (α -NaFeO)2Structure). The ratio of the peak intensities [ (003)/(104) obtained from the X-ray powder diffraction intensity]Is 1.91, [ (006) + (102)]The value of 0.48 was assigned to "/(101). The L i site occupancy rate by the Tavorad analysis was 98.0%.

The average particle size of the primary particles was 3.4 μm as observed by SEM (using equipment, JCM-5700, manufactured by Japan Electron Ltd., JEO L Co., Ltd.) and the BET specific surface area of the powder was 0.31m2G, andthe content of sodium derived from the flux component was 0.51 atomic% (when the total number of atoms of Ni, Co, and Al was regarded as 100).

(3) Production and evaluation of Secondary Battery
The obtained positive electrode active material comprising a lithium-nickel-containing composite oxide was used as a positive electrode material for a secondary battery, and battery characteristics were evaluated, specifically, charge/discharge characteristics and retention characteristics were measured to determine whether the positive electrode active material was used for a positive electrode active material.

A 2032 type coin battery 1 shown in fig. 4 was produced. The 2032-type coin battery 1 is composed of a case 2 and electrodes 3 housed in the case 2.

The case 2 has a hollow positive electrode can 2a with one end open, and a negative electrode can 2b disposed in an opening portion of the positive electrode can 2a, and a space for accommodating the electrode 3 is formed between the negative electrode can 2b and the positive electrode can 2a when the negative electrode can 2b is disposed in the opening portion of the positive electrode can 2 a.

The electrode 3 is formed by stacking a positive electrode 3a, a spacer 3c, and a negative electrode 3b in this order, the positive electrode 3a is housed in the case 2 so as to be in contact with the inner surface of the positive electrode can 2a, and the negative electrode 3b is housed in the case 2 so as to be in contact with the inner surface of the negative electrode can 2 b.

The case 2 further includes a gasket 2c, and the positive electrode can 2a and the negative electrode can 2b are fixed by the gasket 2c so as to be electrically insulated from each other. The gasket 2c also has a function of sealing a gap between the positive electrode can 2a and the negative electrode can 2b to seal the inside and outside of the case 2 in a gas-tight and liquid-tight manner.

The 2032-type coin-type battery 1 was produced as follows. First, 90 mass% of the positive electrode active material, 5 mass% of acetylene black, and PVDF5 were weighed and mixed, and then an appropriate amount of NMP (n-methylpyrrolidone) was added thereto to prepare a paste. The positive electrode composite material paste was coated on an aluminum foil so that the surface density of the positive electrode active material was 3mg/cm2～5mg/cm2After vacuum drying at 120 °C and punching into a disk shape with a diameter of 14mm, the positive electrode 3a was produced. Lithium metal was used for the negative electrode 3b, and the electrolyte solution wasUsing L iPF containing 1M6Ethylene Carbonate (EC) and diethyl carbonate (DEC) as supporting salts were 3: the mixed solution at a ratio of 7 was assembled into a 2032 type coin cell 1 in a glove box having a dew point controlled at-80 °C in an Ar atmosphere.

[ Charge-discharge Capacity ]
After the production of the 2032-type coin-type cell 1, the cell was left to stand for about 24 hours, and after the open circuit voltage ocv (open circuit voltage) was stabilized, a charge/discharge test was carried out, in which the current density at 25 °C to the positive electrode was set to 10mA/g by weight of the positive electrode active material, the cell was charged to a cut-off voltage of 4.3V, and after 1 hour was stopped, the discharge capacity at the time of discharging to a cut-off voltage of 3.0V was measured, and the initial discharge capacity was determined, thereby evaluating the charge/discharge capacity. In this case, a multichannel voltage/current generator (R6741A, manufactured by edbons, ltd. アドバンテスト) was used for measuring the charge/discharge capacity.

[ Retention characteristics ]
After the coin-type cell 1 of 2032 type was produced and left to stand for about 24 hours, after the open circuit voltage ocv (open circuit voltage) was stabilized, constant current charging was carried out at 60 °C with the current density to the positive electrode set at 100mA/g based on the weight of the positive electrode active material and the cut-off voltage set at 4.300V, and then constant voltage charging was carried out until the current value became 10mA/g while maintaining the voltage at 4.300V. Then, the cell voltage was measured at a time point of holding at 60 °C for 70 hours.

The production conditions of example 1 and the evaluation results of the characteristics of the secondary battery are shown in tables 1 and 2.

File: patents/135.txt
assistant
The original text of the first example is:

[ production of solid electrolyte Material ]
Subjecting raw material powders LiCl and YCl to argon atmosphere with dew point of-60 deg.C or below3As LiCl in terms of molar ratios: YCl32.7: 1.1. They were ground in a mortar and mixed. Thereafter, a milling treatment was performed at 600rpm for 25 hours using a planetary ball mill. Further, the resultant was fired in a furnace at 400 ℃ for 48 hours in an Ar (argon) atmosphere.

By the above operation, the powder of the solid electrolyte material of example 1 containing the Li-deficient crystal phase was obtained.

[ evaluation of lithium ion conductivity ]
FIG. 3 is a schematic view showing a method of evaluating the ion conductivity.
The press-molding die 300 is composed of an electrically insulating polycarbonate frame die 301, an electrically conductive stainless steel punch upper portion 303, and a punch lower portion 302.
Using the configuration shown in fig. 3, the ion conductivity was evaluated by the following method.
The powder of the solid electrolyte material of example 1 was filled in a die 300 for press molding in a dry atmosphere having a dew point of-30 ℃ or lower, and uniaxially pressed at 400MPa to prepare a conductivity measurement cell of example 1.
The wire was wired from the upper punch part 303 and the lower punch part 302 while maintaining the pressurized state, and connected to a potentiostat (VersaSTAT 4, Princeton Applied Research) equipped with a frequency response analyzer, and the ionic conductivity at room temperature was measured by electrochemical impedance measurement.
Preparation of solid electrolyte Material of example 1 measured at 22 deg.CThe ionic conductivity was 3.0X 10-4S/cm.

[ evaluation of phase transition ]
Fig. 4 is a graph showing the temperature dependence of the ion conductivity of the solid electrolyte.
The results shown in fig. 4 were measured by the following method.
That is, the conductivity measuring cell of example 1 was placed in a thermostatic bath, and the temperature dependence of the conductivity was measured in the temperature increasing step and the temperature decreasing step at a temperature in the range of-20 ℃ to 80 ℃.
As shown in fig. 4, no sharp change in the conductance indicating a phase change (i.e., phase transition) was seen.

[ analysis of Crystal Structure ]
Fig. 5 is a diagram showing an XRD pattern.
The results shown in fig. 5 were measured by the following method.
That is, in the analysis of the crystal structure of the solid electrolyte, an X-ray diffraction pattern was measured in a dry environment with a dew point of-45 ℃ or lower using an X-ray diffraction apparatus (MiniFlex 600, rig aku). As the X-ray source, Cu-K alpha rays are used. That is, Cu-Ka radiation (wavelength: X)And) As the X-ray, X-ray diffraction was measured by the θ -2 θ method.
In the X-ray diffraction pattern in example 1, peaks with relatively high intensities were observed at 15.74 °, 31.28 °, 40.76 °, 48.68 °, 53.46 °, and 59.08 °.
These peaks and the lattice constantThe peak positions of a part of the X-ray diffraction patterns observed in the LYC phase when α is 90 °, β is 90 °, and γ is 90 ° are substantially coincident.
Full width at half maximum (FWHM) of peak at 31.28 ° 2 θ and peak center value 2 θpHas a relationship of FWHM/2 thetap＝0.68％.
Diffraction peaks derived from LiCl or from YCl3Peaks indicating the presence of phases other than the 1 st crystal phase, such as diffraction peaks, were not confirmed.
The content of Li per unit weight in the entire solid electrolyte material of example 1 was measured by atomic absorption spectrometry, the content of Y was measured by ICP emission spectrometry, and the contents of Li and Y were converted to a molar ratio xLi，Total/xY，Total。xLi，Total/xY，Total2.62. Therefore, the solid electrolyte material described in example 1 contains Li represented by the composition formula2.80Y1.07Cl6The 1 st crystal phase deficient in Li represented by the composition formula (1).

[ production of Secondary Battery ]
The solid electrolyte material of example 1 and LiCoO as an active material were placed in an argon glove box2And (3) adding 70: 30 by volume. A mixture was prepared by mixing them in an agate mortar.
In the insulating outer cylinder, the solid electrolyte material of example 1 in an amount corresponding to a thickness of 700 μm, the mixture agent 8.5mg and the Al powder 11.5mg were stacked in this order. The first electrode and the solid electrolyte layer were obtained by pressure molding them at a pressure of 300 MPa.
Next, metal In (200 μm In thickness) was laminated on the opposite side of the solid electrolyte layer from the side In contact with the 1 st electrode. The laminate was press-molded at a pressure of 80MPa to produce a laminate composed of the first electrode, the solid electrolyte layer, and the second electrode.
Next, stainless steel current collectors were disposed on the upper and lower sides of the laminate, and current collecting leads were attached to the current collectors.
Finally, the inside of the insulating outer cylinder is sealed by using an insulating ferrule (ferule) while being blocked from the outside air atmosphere.
Through the above operations, the secondary battery of example 1 was produced.

[ Charge/discharge test ]
Fig. 6 is a graph showing initial discharge characteristics.
The results shown in fig. 6 were measured by the following method.
That is, the secondary battery of example 1 was placed in a thermostatic bath at 25 ℃.
Constant current charging was performed at a current value of 0.05C rate (20 hour rate) with respect to the theoretical capacity of the battery, and the charging was terminated at a voltage of 3.6V.
Then, similarly, the discharge was performed at a current value of 0.05C rate, and the discharge was terminated at a voltage of 1.9V.
As a result of the above measurement, the initial discharge capacity of the secondary battery of example 1 was 596 μ Ah.

File: patents/147.txt
assistant
The original text of the first example is as follows:

The electrolyte according to the present invention contains sulfur dioxide. The ratio of SO2 with respect to the conductive salt is a conductive salt per mole SO2 is at least 0.5 mol, in particular, conductive salt per mole SO2 is at least 0.1 mol. When the SO2 concentration was too low, an increase in the specific resistance of the electrolyte was observed. The electrolyte is a gel formed by the involvement of fluorosulphinate. For this purpose, fluoro sulfinate is, [SO2F]- are understood as a salt formed from an anion and any cation.

A gel is usually understood as a dispersion consisting of at least two components, one of which is a solid, colloidal dispersion, often referred to as a thickener or gelling agent. Hereinafter, the term “gelling agent” is used. This gelling agent forms a spatial network within the gel, where the particles are linked to one another in several ways (eg by van der Waals forces, ionic crosslinking, SO2 crosslinking). The second component exists in the interstitial space of the network.

In the context of the present invention, it has been found that a salt electrolyte containing a fluorosulfinate anion can create a gel electrolyte having highly advantageous properties by participating in the gel-forming reaction. This finding is based on experimental observations that the electrolyte system LiAlCl4xSO2 (SO2 system electrolyte containing lithium tetrachloroaluminate as a conductive salt) forms a gel when an appropriate fluoride is added. Further experimentation has revealed that the fluoride reacts with SO2 in the electrolyte to form a salt whose anion is [SO2F]−. If the cation in the fluoride is named Me, the reaction to form fluorosulfinate can be described as follows. (I) MeFy + SO2 → Me(MeSO2F)y

Regarding the subsequent gel formation, the following mechanism is suggested based on the present inventor's current knowledge, but this is not yet fully confirmed. Hereinafter, for the purpose of illustration, the monovalent metal cation Me+ will be described.

Reaction of fluorosulfinate with conductive salt, tetrachloroaluminate. This forms the Lewis acid aluminum chloride, which reacts with the fluorosulfinate in the Lewis acid / Lewis base reaction. This forms a metal complex and solid LiCl. By adding the metal halide MX to the electrolyte solution in advance, the precipitation of solid LiCl can be suppressed or completely prevented. Here, M is a metal from the third main group of the periodic table, and X is any one of fluorine, chlorine, bromine and iodine halogen. (II) LiAlCl4 + MeSO2F → LiCl + Me+ + [SO2FACl3]-

Complex ion binding and network-like structure formation by sulfur dioxide in electrolyte solution: (III) Me+ + [SO2FACl3]− + LiAlCl4−·xSO2 → network-like structure

File: patents/4.txt
assistant
The original text of the first example is as follows:

(1) Preparation of Sulfide Solid Electrolyte (Intermediate)
The Li2S produced in Production Example 1, diphosphorus pentasulfide (P2S5, manufactured by Sigma-Aldrich Co. LLC), and lithium chloride (LiCl, manufactured by Sigma-Aldrich Co. LLC) were mixed so that the molar ratio (Li2S:P2S5:LiCl) was 19:5:16 to obtain a mixture of starting materials. 200 g of the mixture and 1780 g of 20 mm-diameter zirconia balls were placed in a container made of SUS (volume 6 L). The container was attached to a vibrating mill (MD-3, manufactured by Chuo Kakohki Co., Ltd.) and mechanical energy was added (mechanical milling treatment) to obtain a sulfide solid electrolyte (intermediate), a white-yellowish powder. The processing conditions of the vibration mill were 1500 revolutions per second and 120 hours at 40° C. under a nitrogen atmosphere having a dew point of −40° C. or less.

(2) Particulation of Intermediate
30 g of the above intermediate were particulated in a nitrogen-atmosphere glove box using a jet mill (NJ-50, manufactured by Aisin Nano Technologies, CO., LTD). The treatment condition was that treatment rate was 180 g/hour (treatment time: 10 minutes), nitrogen was used as the grinding gas, the input gas pressure was 2.0 MPa, and the grinding gas pressure was 2.0 MPa.

(3) Production of Sulfide Solid Electrolyte Particles
Approximately 10 g of the intermediate particles produced in the above (2) were packed into a Tamman tube (manufactured by Tokyo Garasu Kikai Co., Ltd.) in a glove box under an Ar atmosphere, the opening of the Tamman tube was dosed with quartz wool, and sealed with an enclosed container made of SUS so as not to enter the atmosphere. The enclosed container was then placed in an electric furnace (FUW243PA, manufactured by Advantech Toyo Kaisha, Ltd.) and heat treated. Specifically, the temperature was raised from room temperature to 430° C. at 2.5° C./min, and held at 430° C. for 1 hour. Thereafter, it was gradually cooled to obtain sulfide solid electrolyte particles.

The D50 of the sulfide solid electrolyte particles was 4.3 μm. The ionic conductivity (σ) was 9.1 mS/cm.

File: patents/59.txt
assistant
The original text of the first example is as follows:

**Material preparation step a)**

For the preparation of comparative materials having a composition according to formula (I), precursors (each in powder form) (1) Li2S, (2) Sb2S3, (3) LiI, (4) elemental sulfur S, (5) Precursors (1), respectively, according to the target stoichiometry, by grinding the reaction mixture, optionally comprising one of the elements Si, GeS2 and SnS2, in a mortar under a protective gas atmosphere. (4), or by mixing (1)-(5).

For the preparation of comparative materials, precursors (each in powder form) (1) Li2S, (2) P2S5 and optionally Sb2S3, (3) LiI, (4) elemental sulfur S (if the reaction mixture contains Sb2S3) were prepared by mixing the precursors (1) to (4) according to the target stoichiometry in a mortar under a protective gas atmosphere.

Steps b) and c) Each reaction mixture prepared in step a) was formed into pellets which were heat treated in step b). For heat treatment, each pelletized reaction mixture was placed in a vitreous carbon crucible within a quartz tube sealed under vacuum.

The reaction mixture in which the precursor (5) is Si was heated at 500°C for 7 days (0<x<0.5, where x has the same meaning as defined above for formula (I)) at 550°C (0.5≦x≦0.7, where x has the same meaning as defined above for formula (I)) for 7 days.

The reaction mixture, in which the precursor (5) is GeS2, was heat treated at 550°C for 20 h in the first stage, followed by a temperature shift of 5°C/min to 450°C, followed by a temperature shift of 5°C/min to 450°C in the second stage, and heat treated for 100 hours.

The reaction mixture in which the precursor (5) was SnS2 was heat treated at 500°C for 50 hours.

The reaction mixture without precursor (5) was heat treated at 500°C for 100 hours.

A heating rate of 5°C per minute was used in each case to heat the reaction mixture to the desired temperature.

At the end of the predetermined heat treatment period of step b), the reaction product formed was cooled to room temperature at a rate of temperature change of 5°C/min (step c)). Solid materials were thus obtained, each having a composition according to general formula (I).

step d) Some of the solid material with M=Si obtained in step c) (see below for details) was ground, each pelletized and subjected to the annealing of step d).

The material was annealed at 500°C for 7 days. A heating rate of 5°C per minute was used in each case to heat the material to the desired temperature.

See Table 1 below for details of the composition of the resulting material.

The resulting material was in the form of pellets or chunks and then ground into powder for further processing.

File: patents/60.txt
assistant
The original text of the first example is:

Example 1
Hereinafter, a method of synthesizing and evaluating a solid electrolyte in the present example will be described.

[Preparation of solid electrolyte material] Raw material powder LiBr, YBr3, LiCl, and YCl3 in molar ratio of Li: Y: Br: Cl = in a glove box maintained in a dry / low oxygen atmosphere with a dew point of −90 ° C. or less and an oxygen value of 5 ppm or less. It weighed so that it might be set to 3: 1: 6-x: x. These were ground and mixed in a mortar. Thereafter, milling was performed at 600 rpm for 25 hours using a planetary ball mill.

[Further, the value of x in this example is x = 0.5, 1, 2, 3 and 3.5, and Example 1-1, Example 1-2, Example 1-3, and Example, respectively. 1-4, it is set as Example 1-5.]

Thus, a powder of Li3YBr6-xClx which is a solid electrolyte material of Example 1 was obtained.

[Structural evaluation of solid electrolyte material] The synthesized solid electrolyte material was evaluated using X-ray Diffraction (XRD) in an environment where it was kept in a dry atmosphere with a dew point value of -40 ° C. or less. For the X-ray source, Cu-Kα ray was used. That is, X-ray diffraction was measured by the θ-2θ method using Cu-Kα rays (wavelengths of 1.5405 Å (ie, 0.15405 nm) and 1.5444 Å (ie, 0.15444 nm)) as X-rays.. As a result, similar peak patterns were obtained in all of the materials synthesized as Examples 1-1 to 1-5. The XRD peak pattern of Example 1-4, that is, Li3YBr3Cl3 as a typical XRD peak pattern of the present Example 1 is shown in Figure.

[Evaluation of lithium ion conductivity] The ion conductivity of the solid electrolyte material of Example 1 measured at 22 ° C. was as shown in Table 1 below.

[Phase transition evaluation] The measurement method of the temperature dependence of ion conductivity is demonstrated below. In the method of measurement, the solid electrolyte material of Examples 1-1 to 1-5 was inserted in an equivalent amount of 700 μm in the insulating outer cylinder. This was pressure-molded at a pressure of 40 MPa to obtain a solid electrolyte layer. Next, aluminum electrodes corresponding to a thickness of 50 μm were laminated on the upper and lower surfaces of the solid electrolyte layer. The laminate was produced by pressure-molding this at a pressure of 360 MPa. Next, stainless steel current collectors were disposed above and below the laminate, and current collection leads were attached to the current collectors. Finally, using an insulating ferrule, the inside of the insulating outer cylinder was shut off from the atmosphere and sealed. The test body containing the material of the present example obtained by the above method was placed in a thermostat, and the temperature dependency of the conductivity was measured in the temperature raising process and the temperature lowering process.

[Composition evaluation] The composition of the solid electrolyte material of Example 1 was evaluated using ICP (Inductive Coupled Plasma) emission spectroscopy. As a result, in any of Examples 1-1 to 1-5, the deviation from the preparation composition of Li/Y was within 3%. As a result, it can be considered that the feed composition by the planetary ball mill and the composition of the solid electrolyte material described in the example are almost the same.

File: patents/63.txt
assistant
The original text of the first example is:

(Example 1)

As a silicon oxide powder which is a raw material for producing Li-containing silicon oxide powder, an amorphous SiO powder prepared by a precipitation method was prepared. The median diameter of this raw material SiO powder was 8.0 micrometers. With respect to the raw material SiO powder, as a heat treatment for the C coat, a carbonized gas in which argon and propane were mixed at a weight ratio of 1: 1 was supplied in a furnace at a flow rate of 1 liter per minute, and the SiO powder was supplied from the furnace. Heat treatment was performed at 850 ° C. for 30 minutes.

When the SiO powder after C coating was used for the combustion infrared absorption method, it was confirmed that the conductive carbon film of 1.00% was formed in the weight ratio to the particle | grains which comprise Si powder. The median diameter (D1) of the SiO powder after C coating was 8.2 µm.

LiH powder was selected as a powder lithium source mixed with raw material SiO. Its original median diameter is 20.8 μm, which is significantly larger than the median diameter of the SiO powder after C coat. Thus, this LiH powder was pulverized using mortar in a glove box in argon atmosphere, and classified by a test sieve of 16 µm in size.

The dry particle size distribution measurement was performed about the pulverized LiH powder using the laser diffraction type particle size distribution measuring device HELOS by Sympatec. The median diameter (D2) of the LiH powder after pulverization is 5.1 µm smaller than the median diameter (D1) (8.2 µm) of the SiO powder after C coating, and the median diameter ratio (D2 / D1) is 0.62.

SiO powder (median diameter 8.2 micrometers) after C coating was mixed so that the LiH powder after grinding | pulverization and Li / O molar ratio may be set to 0.5 for Li dope process, and argon atmosphere (1atm, 600 degreeC) in an atmosphere furnace. ) For 72 hours.

Height (P1) of the peak resulting from Li 2 Si 2 O 5 in which the diffraction angle (2θ) appears in the range of 24.4 to 25.0 ° when X-ray diffraction measurement using CuKα rays is performed on the produced Li-containing SiO powder., Peak P2 attributable to Li 2 SiO 3 at a diffraction angle 2θ of 18.6 to 19.2 °, and crystalline Si at diffraction angle 2θ of 27.4 to 29.4 °. The height P3 of the peak was investigated to calculate P2 / P1 and P3 / P1.

File: patents/65.txt
assistant
The original text of the first example is as follows:

In the lithium ion conductive inorganic substance represented by the general formula Li1.4 + 0.06x Al0.2 Ti(1.8-x) Zr0.94x Y0.06x Si0.2 P2.8 O12, ionic conductivity and reduction resistance were evaluated when Ti contained in the lithium ion conductive inorganic substance was substituted with 6 mol% Y-94 mol% Zr. Here, Table 1 shows values of the substitution amount x from Ti to 6 mol% Y-94 mol% Zr, the oxide equivalent composition of the lithium ion conductive inorganic substance, the ionic conductivity, and the current density of the reduction current. 

Figure 1 shows the relationship between the substitution amount x and the ionic conductivity, and Figure 2 shows the relationship between the substitution amount x and the reduction current. Examples 1 and 2 are comparative examples when the substitution amount x is 0.

The lithium ion conductive inorganic materials use Li2CO3, TiO2, H3PO4, Al(PO3)3, ZrO2, Y2O3 and SiO2 as raw materials, and these raw materials are listed in Table 1. After mixing to the stoichiometric ratio, primary firing was performed at 1480 °C for 5 hours. The obtained primary fired product was pulverized with a planetary ball mill using a YTZ ball having a diameter of 10 mm until the average particle size (D50) became 1 μm or less. 1 g of the pulverized sample was tableted to a diameter of 20 mm with a tablet molding machine, sandwiched between SUS304 molds and cold-pressed at a pressure of 196 MPa, and then subjected to secondary firing at 1300 °C for 1 hour. About 10 μm from both sides of the tablet after secondary baking was polished with No. 900 water-resistant abrasive paper to remove the surface, then washed with ethanol, and electrodes were attached by performing gold sputtering in the range of Φ13 mm on both sides. The ionic conductivity of the tablet thus obtained was measured by measuring the impedance when an AC voltage was applied to the tablet using an impedance measuring device (model number SI1260 manufactured by Solartron). The impedance was measured in the range from 1000 kHz to 0.1 Hz.

On the other hand, the process up to polishing with water-resistant abrasive paper is performed in the above-mentioned process, gold sputtering is performed on one surface, polymer electrolyte and Li metal are pressed onto the other surface, and then vacuum packed to produce an evaluation sample. For this evaluation sample, the potential with respect to Li metal was swept from 3 V to 1 V at 2 mV/s, and the maximum value of the current density of the reduction current was evaluated. In addition, all the measurements of the ion conductivity and the current density of the reduction current were performed at 25 °C.
