Repository: breadbread1984/info_extraction

# Introduction

this project is to provide a tool to extract data item from patent materials

# Usage

## Extract

```shell
python3 main.py --input_dir <path/to/directory/of/patents> --method (stuff|map_reduce|refine|map_rerank) [--output_json <path/to/output/json>]
```

File: patents/76.txt
assistant
The original text of the first example is as follows:

**Example 1:**

The metal ruthenium and the ruthenium dioxide were mixed at a molar ratio of 1:1, and the ruthenium oxide gas was reacted at 1400 °C under a reduced pressure of 100 Pa, and the gas was cooled and precipitated at 900 °C under a reduced pressure of 50 Pa to obtain a bulk product. The product was then pulverized in a dry ball mill to obtain a powder having an average particle diameter of 5 μm.

The composition of the powder was SiO 0.95 by chemical analysis, and a structure in which cerium was dispersed in a cerium oxide from an atomic level to a microcrystalline state was observed by an electron microscope, and it was found to be a cerium-lanthanum oxide composite. The ruthenium-iridium oxide-based composite had a ruthenium crystal size of 4 nm.

The cerium-cerium oxide-based composite powder was subjected to thermal CVD treatment at 1,100 °C for 5 hours under a reduced pressure of 1000 Pa using methane gas as a raw material to coat the surface of the powder with carbon. As a result, the amount of coated carbon was 5% with respect to the entire powder including the coating.

Then, 2.7 g of a powder of lithium hydride (a reagent manufactured by Wako Pure Chemical Industries, Ltd.) was poured into a magnetic mortar of about 500 ml in a glove box having a dry air atmosphere, and pulverized, and the carbon-coated ruthenium was added -28.4 g of cerium-lanthanum oxide composite powder (lithium hydride: cerium-lanthanum oxide composite (excluding carbon) = 1:10 (mass ratio)), and stirred and mixed until completely homogeneous.

Next, 29 g of this mixture was fed into 70 ml of a crucible made of alumina, and placed in the center of a furnace tube of a tubular electric furnace having an inner diameter of 50 mm and having an alumina furnace tube. On the other hand, argon gas was ventilated at 2 L per minute, and heated to 600 °C at 5 °C per minute for one hour, and then left to cool.

The lithium doping amount of the negative electrode material for a nonaqueous electrolyte secondary battery thus obtained was 8%. Further, a structure in which cerium was dispersed in the cerium oxide in an atomic to microcrystalline state was observed by a transmission electron microscope.

Further, a peak belonging to ruthenium and lithium niobate was observed by X-ray diffraction of Cu-Kα ray, and the crystal size of ruthenium was 10 nm, and it was confirmed that the crystal growth of ruthenium was suppressed. Furthermore, in the X-ray diffraction of Cu-Kα ray, the ratio of the peak intensity I(SiC) of SiC to the peak intensity I(SiC) of SiC and 2θ=28.4±0.2° is the peak intensity I(Si) of Si. (SiC) / I (Si) = 0, and it was confirmed that the formation of SiC was suppressed. This X-ray diffraction diagram is shown in Figure 1.

File: patents/79.txt
assistant
The original text of the first example is:

Example No. 1
Lithium-Rich Silicate-System Compound, and Charging-Discharging Characteristics of Battery Using the Same

Iron-Containing Lithium-Silicate Compound

0.03 mol of iron oxalate, FeC2O4.2H2O (produced by SIGMA-ALDRICH, and with 99.99% purity), and 0.03 mol of lithium silicate, Li2SiO3 (produced by KISHIDA KAGAKU, and with 99.5% purity), were used as raw materials; and these were mixed with a carbonate mixture (e.g., one which was made by mixing lithium carbonate (produced by KISHIDA KAGAKU, and with 99.9% purity), sodium carbonate (produced by KISHIDA KAGAKU, and with 99.5% purity) and potassium carbonate (produced by KISHIDA KAGAKU, and with 99.5% purity) in a ratio of 0.435:0.315:0.25 by mol). The mixing proportion was set at such a proportion that a summed amount of the iron oxalate and lithium silicate was 225 parts by weight with respect to 100 parts by weight of the carbonate mixture. After adding 20 mL of acetone to these, they were mixed by a ball mill made of zirconia at a rate of 500 rpm for 60 minutes, and were then dried. Thereafter, the thus obtained powder was heated in a golden crucible, and was then heated to 550° C. in a mixed-gas atmosphere of carbon dioxide (e.g., 100-mL/min flow volume) and hydrogen (e.g., 3-mL/min flow volume) in order to react them for 21 hours in a state where the carbonate mixture was fused.

After the reaction, the temperature was lowered. At the time of reaching 500° C., the entirety of a reactor core, the reaction system, was taken from out of an electric furnace, the heater, and was then cooled rapidly while keeping letting the gases pass through.

Subsequently, the resulting product was grounded with a mortar after adding acetic anhydride (e.g., 20 mL) to it. Then, the carbonates, and the like, were reacted to remove them after adding acetic acid (e.g., 10 mL) to it. Thus, a powder of iron-containing lithium-silicate compound was obtained by doing filtration.

An X-ray diffraction measurement was carried out for the obtained product by means of a powder X-ray diffraction apparatus with use of the CuKα ray. The resulting XRD pattern is shown in FIG. 1. This XRD pattern agreed with the reported pattern of single-crystal Li2FeSiO4 in the space group “P21” virtually.

Moreover, a scanning electron microscope (or SEM) photograph of the aforesaid product is shown in FIG. 2. It was possible to ascertain from FIG. 2 that the product was a powder that comprised crystal particles with about 200 nm or less.

In addition, as a result of doing elemental analysis for the aforesaid product by means of an inductively-coupled plasma (or ICP) method, it was possible to ascertain that it had a compositional formula, Li1.970Na0.017K0.024Fe1.066SiO4.156, and that it was a lithium-rich Li2FeSiO4-type lithium-silicate-system compound.

Subsequently, 50 parts by weight of acetylene black (being represented as “AB” hereinafter) and 10 parts by weight of Li2CO3 were added to 100 parts by weight of the powder being obtained by the aforementioned process. Then, they were subjected to a milling process at a rate of 450 rpm for 5 hours with use of a planetary ball mill (with 5-mm zirconia balls), and were then subjected to a heat treatment at 700° C. for 2 hours in a mixed-gas atmosphere of carbon dioxide and hydrogen (e.g., CO2:H2=100:3 by molar ratio).

An XRD pattern of the product after the heat treatment is shown in FIG. 3. Since the XRD pattern being shown in FIG. 3 agrees well with the XRD pattern of the sample prior to the heat treatment, it was possible to ascertain that the lithium-rich silicate-system compound being subjected to the heat treatment maintained the crystal structure without ever being decomposed by means of the aforementioned heat treatment.

25 parts by weight of a mixture of acetylene black and PTFE (e.g. a mixture with a ratio, AB:PTFE=2:1 by weight) was added with respect to 100 parts by weight of the powder being obtained. Then, an electrode was prepared by means of a sheet method, and was vacuum dried at 140° C. for 3 hours. Thereafter, a trial coin battery was made with use of the following: a solution serving as the electrolytic solution, solution in which LiPF6 was dissolved in a concentration of 1 mol/L in a mixture having a ratio, ethylene carbonate (or EC):diethylene carbonate (or DEC)=1:1; a polypropylene film (e.g., “CELGARD2400” produced by CELGARD) serving as the separator; and a lithium-metal foil serving as the negative electrode.

As a result of carrying out a charging-discharging test for this coin battery at 60° C. with 0.01 mA in a voltage range of from 4.2 to 1.5 V, the charging capacity after 5 cycles was 250 mAhg−1. Moreover, upon measuring the cyclic characteristics under the same conditions, favorable cyclic characteristics were demonstrated because the average voltage was 2.60 V after 50 cycles. These results are shown in Table 1 below.

Moreover, the battery characteristics, which were measured in the same manner for a material that was synthesized by a process (e.g., a solid-phase reaction method) in which lithium carbonate, Li2CO3, iron oxalate, FeC2O4.2H2O, and silicon oxide, SiO2, were heat treated at 800° C. for 6 hours after subjecting them to ball milling, are shown in Table 1 below.

As can be evident from the results above, it was appreciated that iron-containing lithium-silicate-system materials, which are favorable in the cyclic characteristics and have higher capacities, are obtainable in accordance with the process in which raw-material compounds are reacted in the molten salt of carbonate mixture.

File: patents/92.txt
assistant

The original text for the first example of producing the nickel manganese composite hydroxide particles is:

Example 1
[Manufacturing of the Composite Hydroxide Particles]
   The composite hydroxide particles were manufactured as described below. For all samples, the composite hydroxide particles, cathode active material and secondary battery were manufactured using high grade specimens manufactured by Wako Pure Chemical Industries, Ltd.

(Nucleation Step)
   First, 7 liters of water is put into the reaction tank (34 L) and while stirring, the temperature inside the tank is set to 70° C., and nitrogen gas is caused to be circulated for 30 minutes, and the oxygen concentration in the space inside the reaction tank is kept at 1% or less. An appropriate amount of 25% by volume sodium hydroxide aqueous solution is added to the water in the reaction tank, and the pH value of the aqueous solution in the reaction tank before reaction is adjusted to a value of 13.1 at a standard solution temperature of 25° C.

Next, nickel sulfate and manganese sulfate is dissolved in the water to prepare a ⅛ mol/L mixed solution. The mixed solution is adjusted so that the elemental mole ratio of each metal is Ni:Mn=50:50.

This mixed solution is added at a rate of 88 ml/min to the aqueous solution in the reaction tank before reaction to form a reaction solution. At the same time, 25% by volume sodium hydroxide aqueous solution is also added at a constant rate to the reaction solution, and while circulating nitrogen gas though the reaction solution, and while performing control to keep the pH value of the reaction solution (aqueous solution for nucleation) at a value of 13.1 (nucleation pH value), nucleation was performed by allowing crystallization for 2 minutes 30 seconds. The range of fluctuation of the pH value was ±0.2. Moreover, the temperature inside the tank was maintained at 60° C. or greater.

(Particle Growth Step)
   After nucleation ended, the temperature inside the tank was maintained at 60° C. or greater, and sulfuric acid was added until the pH value of the reaction solution reached a value of 10.6 at a standard solution temperature of 25° C. After the pH value of the reaction solution reached 10.6, the mixed solution and the 25% by volume sodium hydroxide aqueous solution were one again supplied to the reaction solution (aqueous solution for particle growth), and while performing control to keep that pH value at 10.6 at a standard solution temperature of 25° C., crystallization was performed for 4 hours. The grown material was then washed, filtered and dried to obtain composite hydroxide particles.

During the crystallization above, the pH was controlled using a pH controller to adjust the supply flow rate of sodium hydroxide aqueous solution, and the range of fluctuation was within the range of ±0.2 of the set value.

Can you summarize the key steps in the first example for producing the nickel manganese composite hydroxide particles?

File: patents/94.txt
assistant

The original text of the first example is:

Example 1 [Raw Material Ratio: Li2S/P2S5/LiBr=75/25/16.8): MM Method]

(1) Synthesis of Solid Electrolyte Glass

0.337 g (0.00717 mol) of lithium sulfide produced in Production Example 1, 0.532 g (0.00239 mol) of phosphorus pentasulfide (manufactured by Sigma-Aldrich Co.) and 0.140 g (0.00161 mol) of lithium bromide (manufactured by Sigma-Aldrich Co.) were mixed sufficiently in a glove box in an argon atmosphere. Then, the mixed power and 10 zirconia balls (each having a diameter of 10 mm) were put in an alumina pot of a planetary ball mill (P-7; manufactured by Fritsch) and completely sealed. The inside of the pot was argon atmosphere.

For initial several minutes, the planetary ball mill was rotated at a low speed (100 rpm) to mix lithium sulfide and phosphorus pentasulfide sufficiently. Thereafter, the rotation speed of the planetary ball mill was raised gradually to 370 rpm. With the rotation speed of the planetary ball mill being 370 rpm, mechanical milling was conducted for 20 hours.

When the peak on the low-temperature side was taken as the first peak and the peak on the high-temperature side was taken as the second peak, among the exothermic peaks observed in a range of 150° C. to 350° C., the position of each peak top (Tc1 and Tc2) and the temperature differences between the peaks (ΔT) are shown in Table 1.

Meanwhile, the differential scanning calorimetric measurement was conducted in a dry nitrogen atmosphere at a temperature-elevation rate of 10° C./min from 20 to 600° C. A differential thermo-gravimetric measurement apparatus (TGA/DSC1 manufactured by Mettler-Toledo International Inc.) was used with about 20 mg of the solid electrolyte glass.

(2) Synthesis of Solid Electrolyte Glass Ceramic

The obtained solid electrolyte glass was subjected to a heat treatment in an argon atmosphere for 2 hours at a temperature (230° C.) between the two exothermic peaks.

The results of the differential thermal analysis after the heat treatment are shown in FIG. 1.

It can be confirmed that, as a result of the heat treatment, the peak on the low-temperature side disappeared and only the second peak on the high-temperature side appeared.

In the differential thermal analysis results, the peak value was integrated by using an analysis software attached to the apparatus. Specifically, the curve of the differential thermal analysis result was standardized by the weight, and the integration range was specified and integration was conducted. As the base line, one obtained by approximating a range of 75 to 150° C. by a straight line, followed by extrapolation, was used. However, as for a curve in which a crystallization peak or bending by a glass transition point was judged to appear in the range of 75 to 150° C., the curve was approximated by a straight line in a range excluding this range, whereby this line was determined as a base line. The range of integration was set to be in a range of ±20° C. from the peak top position of each peak, a range from a position where the absolute value of the (Heat flow value−base line value at each temperature) becomes smallest on the low-temperature side from the peak top to a position where the absolute value of the (Heat flow value−base line value at each temperature) becomes smallest on the high-temperature side from the peak top. In this range, the integrated intensity was calculated by means of the analysis software.

The peak positions Tc1 and Tc2 and the peak integrated intensities Hc1, Hc2, Hc1p and Hc2p were obtained.

The ionic conductivity (σ) measured after the heat treatment is shown in Table 1.

The ionic conductivity was measured as follows.

Ionic Conductivity (σ)

A powder sample of solid electrolyte glass was formed to a shape having a cross-section surface with a diameter of 10 mm (cross-section area S=0.785 cm2), and a height (L) of 0.1 to 0.3 cm. After that, a heat treatment was conducted to allow the sample to be glass ceramic.

Electrode terminals were attached to the upper and bottom side of the sample piece obtained, respectively, and a measurement was conducted by the alternating current impedance method (frequency range: 5 MHz to 0.5 Hz, amplitude: 10 mV) to obtain a Cole-Cole plot. The real part Z′ (Ω) at the point where −Z″ (Ω) was the smallest near the right end of a circular arc observed in the higher-frequency region was set to the bulk resistance R (Ω) of an electrolyte. With the bulk resistance, according to the following formula, the ionic conductivity a (S/cm) was calculated.

R=ρ(L/S)

σ=1/ρ

The measurement was conducted with the distance of a lead being about 60 cm.

File: patents/97.txt
assistant
The original text of the first example is as follows:

(Example 1)
(Synthesis of Sulfide Solid Electrolyte Material)
(Li2S, manufactured by Nippon Chemical Industry Co., Ltd.), lithium iodide (LiI, manufactured by Nippon Chemical Industry Co., Ltd.), and an oxygen sulfide (P2S5, manufactured by Aldrich) were used as starting materials. These powders were mixed with 0.7656 g of Li2S, 0.743 g of LiI and 1.2344 g of P2S5 in a glove box under an argon atmosphere to obtain a raw material composition. Next, the raw material composition was mixed with agate for 5 minutes, and then mixed with 4 g of dehydrated heptane in a port made of zirconia. This port was mounted on a planetary ball mill and subjected to mechanical milling for 40 hours at 370 rpm. Thus, a sulfide solid electrolyte material (20 LiI-80 Li3PS4, sulfide glass) was obtained.

(Preparation of battery for evaluation)
As the positive electrode active material, lithium nickel cobalt manganese oxide (LiNi1/3Co1/3Mn1/3O2) was used. A coating layer of LiNbO3 is formed on the surface of the positive electrode active material. 100 mg of the positive electrode active material, 1.5 mg of VGCF (manufactured by Showa Denko K.K.) as a conductive fire, 2 mg of PVdF as a binder and 32 mg of the above sulfide glass were mixed. 16 mg of the obtained mixture was weighed, and pressed at a pressure of 1 ton/cm² to obtain a molding compound. 2.4 mg of a phosphoric acid ester (triphenyl phosphate) in a liquid state was penetrated into the obtained molding compound to obtain a positive electrode mixture (pellet). Next, 100 mg of graphite (manufactured by Mitsubishi Chemical Corporation) was used as a negative electrode active material, 2.5 mg of PVdF as a binder and 67 mg of the above sulfide glass were mixed to obtain an anode mixture.

Thereafter, 18 mg of the above-mentioned glass of sulfide was added to a mold of ceramics of 1 cm², and pressed at a pressure of 4 ton/cm² to form a solid electrolyte layer. Next, 17.3 mg of the negative electrode composite material was placed on the other surface of the solid electrolyte layer and the positive electrode composite material (18.4 mg) was placed on one surface of the solid electrolyte layer and pressed at a pressure of 4 ton/cm² Thereby forming an active material layer. Next, an evaluation battery was obtained by using aluminum foil as the positive electrode collector and copper foil as the negative electrode collector.

File: patents/98.txt
assistant
The original text of the first example is:

Example 1
In this example, the battery described above, polyvinylpyrrolidone, which is commercially available from Sigma Aldrich (PVP, M w, avg = 10,000) and FeCl2·4H2O (> 99%), Mallinckrodt Backer Inc. Ethylene glycol (99%) obtained from, as well as sulfur obtained from Fisher Scientific, were used for laboratory-scale analysis. HPLC grade water, analytical NaOH, and absolute ethanol were used without further purification. The FeS2 synthesis method used solvothermal reaction conditions. For the dielectric heating for reaction, a microwave reactor was provided. Due to its high reproducibility and automation capability, microwave heating was selected and this method was adapted for high throughput synthesis.

For the reaction, 17 mL of ethylene glycol was added to 600 mg of PVP in a 35 mL microwave oven compatible flask with a magnetic stir bar. Then, was introduced FeCl2·4H2O in 127 mg (0.64 mmol). Next, 8 mL of 1M NaOH was added to produce a dark green color. Finally, 180 mg of sulfur was added. The solution was stirred for 20 minutes, changing the color from green to black. During this process, some sulfur remained undissolved. The reaction flask was then closed (70% complete) and placed in the microwave.

In this example, a Discover SP (CEM Inc) microwave oven was used. The sample was irradiated with a power of 75 W until it was detected by infrared rays and reached 190 °C. It took about 7 minutes to heat and kept at this temperature for 12 hours. A self-sustaining pressure of about 690 kPa was generated. After completion of the reaction, the product was cooled with compressed air.

The resulting silvery precipitate was separated by centrifugation and then washed 3 times by sonication in ethanol. The precipitate was then stored in ethanol and vacuum dried at 50 °C. overnight for battery use. The characteristics of synthetic FeS2 were clarified by Cu-Κα X-ray diffraction (XRD) measurement, FESEM microscopy (JEOL-7401F), and Raman spectroscopy (Jasco-3100).

Cell fabrication and cell testing for this example were performed in an inert argon gas environment. The all-solid-state cell used in this study was based on 77.5Li2S-22.5P2S5 binary solid electrolyte. The complex anode had a mixture of synthetically adjusted FeS2, 77.5Li2S-22.5P2S5, and carbon black (Timel Super C65) in a mass ratio of 10:20:2, respectively. The complex anode was mixed using a mortar and pestle. Stabilized lithium metal powder (SLMP) was used as the cathode (FMC Lithium Corp.).

For the structure of the solid cell, a titanium-polyallyl ether ethyl ketone (PEEK) test cell die was used. 200 mg of solid electrolyte powder was pressed with 1 metric ton in PEEK cell die. A 5 mg composite anode and stabilized lithium metal powder were then attached to the opposite side of the solid electrolyte layer by pressing at 5 metric tonnes.

A liquid cell is prepared by applying an electrode slurry having a mass ratio of 6:2:2 for synthetic FeS2, polyvinylidene fluoride (PVDF) binder (Alfa Aesar), and acetylene black (Alfa-Aesar, 50% compression), respectively. First, the PVDF binder was dissolved in N-methyl-2-pyrrolidone (NMP) (Alfa-Aesar) solvent. Then, FeS2 and acetylene black were added into the PVDF binder with stirring. A 50 μm thick slurry layer was applied onto aluminum foil (ESPI Metals, 0.001 inch thick) and dried in a single-wall gravity convection oven (Blue M) at 60 °C. for 5 hours. To ensure good electronic contact, the electrode sheet was then rolled on a Durston rolling mill to 75% of the total thickness. Electrodes 9/16 inch in diameter were punched out and heat treated overnight at 200 °C. in an argon environment. The FeS2 electrode was then assembled into a coin cell with a lithium foil cathode (Alfa-Aesar, 0.25 mm thick) and a 1M LiPF4 electrolyte.

The cells were cycled at room temperature (30 °C.) and high temperature (60 °C.) with constant current using an Arbin BT2100 battery tester. The C rate shown is based on the theoretical capacity of FeS2, 894 mAh g−1. The reaction equilibrium was examined by the galvanostatic intermittent titration technique (GITT).
